Repository: Jack-Liu0227/inversedesign

# InverseDesign (Agno + Fewshot + HITL)

一个用于新材料推荐与性能预测的工作流项目：

- `material_recommender_agent`：基于历史数据（CSV 知识库）推荐候选组分。
- `material_predictor_agent`：基于相似样本检索（few-shot）预测性能。
- `material_discovery_workflow`：人在回路（HITL）闭环，支持暂停、人工确认、实验反馈、继续迭代。

## 1. 项目结构

```text
inversedesign/
├─ datasets/                  # 各类合金数据
├─ examples/                  # 旧示例代码
├─ src/
│  ├─ agents/
│  │  ├─ material_recommender_agent.py
│  │  ├─ material_predictor_agent.py
│  │  └─ material_review_agent.py
│  ├─ fewshot/
│  │  ├─ skills/
│  │  │  ├─ dataset_registry.json   # 数据集配置（可配置）
│  │  │  └─ routing_rules.json      # 路由规则（可配置）
│  │  ├─ predictor.py
│  │  └─ dataset_registry.py
│  ├─ workflows/
│  │  └─ material_discovery_workflow.py
│  ├─ model_config/
│  │  ├─ providers.json             # provider 配置
│  │  └─ agent_models.json          # agent -> provider/model 绑定
│  ├─ run_router_debug.py
│  ├─ run_workflow.py
│  └─ app.py
└─ .env
```

## 2. 环境准备

推荐 Python 3.10+。

### 2.1 安装依赖（最小）

```bash
pip install agno python-dotenv pandas scikit-learn pydantic
```

可选（语义检索）：

```bash
pip install sentence-transformers
```

如果你的环境里 `agno` 是本地源码（本仓库内有 `agno/`），可用 editable 安装：

```bash
pip install -e ./agno/libs/agno
```

## 3. 模型与 Provider 配置

### 3.1 Provider 配置

文件：`src/model_config/providers.json`

- 定义 provider 名称与对应的环境变量映射（API key/base_url/default_model）。

### 3.2 Agent 模型绑定

文件：`src/model_config/agent_models.json`

- 按 `log_tag` 指定每个 agent 使用的 provider/model。
- 支持默认配置 `default`。

> `src/common/model_factory.py` 会优先读取这两个 JSON；缺失时回退到 `.env` 旧逻辑。

## 4. 数据集路由（skills 驱动）

### 4.1 数据集清单

文件：`src/fewshot/skills/dataset_registry.json`

- 配置 `material_type -> dataset_path/target_cols/template/default_top_k`。

### 4.2 路由规则

文件：`src/fewshot/skills/routing_rules.json`

- 配置 `aliases` 和 `keywords`。
- 输入 `goal/material_type` 后，系统自动路由到对应材料体系。

## 5. 运行方式

### 5.1 路由调试

```bash
python src/run_router_debug.py --goal "high strength and high ductility titanium alloy" 
python src/run_router_debug.py --material-type steel
python src/run_router_debug.py --list
```

功能：输出命中的 `material_type`、CSV 路径、目标列、模板路径。

### 5.2 运行 HITL 工作流（CLI）

```bash
python src/run_workflow.py
```

流程：

1. Router 选择材料数据集。
2. 推荐候选组分。
3. 预测性能。
4. 人工确认是否继续实验。
5. 输入实验反馈（`measured_values_json`）。
6. 自动判断是否停止迭代。

### 5.3 启动 AgentOS App

```bash
python -m src.app
```

或通过你自己的 uvicorn 入口集成。

## 6. 当前实现说明

- 当前“新材料推荐”是基于历史样本打分后提取候选组分（启发式，不是生成式优化器）。
- 当前“性能预测”是检索增强 few-shot 预测。
- 如果模型不可用，预测路径支持 mock fallback（避免流程完全中断）。

## 7. 常见问题

### 7.1 `ModuleNotFoundError: No module named 'src'`

已在 `run_router_debug.py` 和 `run_workflow.py` 中处理；直接使用：

```bash
python src/run_router_debug.py --goal "..."
```

### 7.2 `ModuleNotFoundError: No module named 'agno...`

说明当前环境未安装 `agno` 包。请先安装：

```bash
pip install agno
```

或本地 editable：

```bash
pip install -e ./agno/libs/agno
```

File: datasets/Al_Alloys/aluminum.csv (part 1 of 6)
ID,Ag(wt%),Al(wt%),Be(wt%),Ce(wt%),Cr(wt%),Cu(wt%),Fe(wt%),Li(wt%),Mg(wt%),Mn(wt%),Ni(wt%),Re(wt%),Si(wt%),Sn(wt%),Ti(wt%),V(wt%),Zn(wt%),Zr(wt%),ST1,TIME1,ST2,TIME2,ST3,TIME3,Cold_Deformation_percent,First_Aging_Temp_C,First_Aging_Time_h,Second_Aging_Temp_C,Second_Aging_Time_h,Third_Aging_Temp_C,Third_Aging_Time_h,Processing_Description,UTS(MPa)
1,0.0,87.08,0.0,0.0,0.0,2.36,0.0,0.0,2.08,0.0,0.0,0.21,0.0,0.0,0.0,0.0,8.13,0.14,475,40,0,0,0,0,0.0,120,24.0,0,0.0,0,0.0,the first heat treatment is Solution treatment at 475℃ for 40.0min. the second heat treatment is Aging at 120.0℃ for 24.0 hours.,696.0
2,0.0,90.03,0.0,0.0,0.21,1.4,0.17,0.0,2.4,0.04,0.0,0.05,0.06,0.0,0.03,0.0,5.6,0.01,475,60,0,0,0,0,0.0,180,4.0,0,0.0,0,0.0,the first heat treatment is Solution treatment at 475℃ for 1h. the second heat treatment is Aging at 180.0℃ for 4.0 hours.,519.3
3,0.0,90.03,0.0,0.0,0.21,1.4,0.17,0.0,2.4,0.04,0.0,0.05,0.06,0.0,0.03,0.0,5.6,0.01,475,60,0,0,0,0,0.0,180,8.0,0,0.0,0,0.0,the first heat treatment is Solution treatment at 475℃ for 1h. the second heat treatment is Aging at 180.0℃ for 8.0 hours.,457.8
4,0.0,90.03,0.0,0.0,0.21,1.4,0.17,0.0,2.4,0.04,0.0,0.05,0.06,0.0,0.03,0.0,5.6,0.01,475,60,0,0,0,0,0.0,180,12.0,0,0.0,0,0.0,the first heat treatment is Solution treatment at 475℃ for 1h. the second heat treatment is Aging at 180.0℃ for 12.0 hours.,432.8
5,0.0,90.03,0.0,0.0,0.21,1.4,0.17,0.0,2.4,0.04,0.0,0.05,0.06,0.0,0.03,0.0,5.6,0.01,475,60,0,0,0,0,0.0,180,16.0,0,0.0,0,0.0,the first heat treatment is Solution treatment at 475℃ for 1h. the second heat treatment is Aging at 180.0℃ for 16.0 hours.,408.7
6,0.0,90.03,0.0,0.0,0.21,1.4,0.17,0.0,2.4,0.04,0.0,0.05,0.06,0.0,0.03,0.0,5.6,0.01,475,60,0,0,0,0,0.0,180,20.0,0,0.0,0,0.0,the first heat treatment is Solution treatment at 475℃ for 1h. the second heat treatment is Aging at 180.0℃ for 20.0 hours.,395.9
7,0.0,90.03,0.0,0.0,0.21,1.4,0.17,0.0,2.4,0.04,0.0,0.05,0.06,0.0,0.03,0.0,5.6,0.01,475,60,0,0,0,0,0.0,180,24.0,0,0.0,0,0.0,the first heat treatment is Solution treatment at 475℃ for 1h. the second heat treatment is Aging at 180.0℃ for 24.0 hours.,404.3
8,0.0,90.03,0.0,0.0,0.21,1.4,0.17,0.0,2.4,0.04,0.0,0.05,0.06,0.0,0.03,0.0,5.6,0.01,475,60,0,0,0,0,0.0,120,4.0,0,0.0,0,0.0,the first heat treatment is Solution treatment at 475℃ for 1h. the second heat treatment is Aging at 120.0℃ for 4.0 hours.,562.2
9,0.0,90.03,0.0,0.0,0.21,1.4,0.17,0.0,2.4,0.04,0.0,0.05,0.06,0.0,0.03,0.0,5.6,0.01,475,60,0,0,0,0,0.0,140,4.0,0,0.0,0,0.0,the first heat treatment is Solution treatment at 475℃ for 1h. the second heat treatment is Aging at 140.0℃ for 4.0 hours.,556.9
10,0.0,90.03,0.0,0.0,0.21,1.4,0.17,0.0,2.4,0.04,0.0,0.05,0.06,0.0,0.03,0.0,5.6,0.01,475,60,0,0,0,0,0.0,160,4.0,0,0.0,0,0.0,the first heat treatment is Solution treatment at 475℃ for 1h. the second heat treatment is Aging at 160.0℃ for 4.0 hours.,540.8
11,0.0,90.03,0.0,0.0,0.21,1.4,0.17,0.0,2.4,0.04,0.0,0.05,0.06,0.0,0.03,0.0,5.6,0.01,475,60,0,0,0,0,0.0,180,4.0,0,0.0,0,0.0,the first heat treatment is Solution treatment at 475℃ for 1h. the second heat treatment is Aging at 180.0℃ for 4.0 hours.,519.3
12,0.0,90.03,0.0,0.0,0.21,1.4,0.17,0.0,2.4,0.04,0.0,0.05,0.06,0.0,0.03,0.0,5.6,0.01,475,60,0,0,0,0,0.0,200,4.0,0,0.0,0,0.0,the first heat treatment is Solution treatment at 475℃ for 1h. the second heat treatment is Aging at 200.0℃ for 4.0 hours.,437.3
13,0.0,90.03,0.0,0.0,0.21,1.4,0.17,0.0,2.4,0.04,0.0,0.05,0.06,0.0,0.03,0.0,5.6,0.01,475,60,0,0,0,0,0.0,220,4.0,0,0.0,0,0.0,the first heat treatment is Solution treatment at 475℃ for 1h. the second heat treatment is Aging at 220.0℃ for 4.0 hours.,364.7
14,0.0,88.8,0.0,0.0,0.0,2.3,0.0,0.0,2.2,0.1,0.0,0.0,0.0,0.0,0.05,0.0,6.5,0.05,485,50,0,0,0,0,0.0,120,24.0,0,0.0,0,0.0,the first heat treatment is Solution treatment at 485℃ for 50.0min. the second heat treatment is Aging at 120.0℃ for 24.0 hours.,622.0
15,0.0,87.87,0.0,0.0,0.15,1.6,0.12,0.0,2.2,0.1,0.0,0.0,0.1,0.0,0.06,0.0,7.8,0.0,460,24,0,0,0,0,0.0,0,0.0,0,0.0,0,0.0,the first heat treatment is Solution treatment at 460℃ for 24.0min.,586.23
16,0.0,90.39,0.0,0.0,0.21,1.5,0.0,0.0,2.2,0.0,0.0,0.0,0.0,0.0,0.0,0.0,5.7,0.0,470,240,0,0,0,0,0.0,135,16.0,0,0.0,0,0.0,the first heat treatment is Solution treatment at 470℃ for 4h. the second heat treatment is Aging at 135.0℃ for 16.0 hours.,631.0
17,0.0,90.39,0.0,0.0,0.21,1.5,0.0,0.0,2.2,0.0,0.0,0.0,0.0,0.0,0.0,0.0,5.7,0.0,440,240,0,0,0,0,0.0,135,16.0,0,0.0,0,0.0,the first heat treatment is Solution treatment at 440℃ for 4h. the second heat treatment is Aging at 135.0℃ for 16.0 hours.,616.0
18,0.0,90.39,0.0,0.0,0.21,1.5,0.0,0.0,2.2,0.0,0.0,0.0,0.0,0.0,0.0,0.0,5.7,0.0,440,240,0,0,0,0,0.0,135,16.0,0,0.0,0,0.0,the first heat treatment is Solution treatment at 440℃ for 4h. the second heat treatment is Aging at 135.0℃ for 16.0 hours.,634.0
19,0.0,90.39,0.0,0.0,0.21,1.5,0.0,0.0,2.2,0.0,0.0,0.0,0.0,0.0,0.0,0.0,5.7,0.0,440,240,0,0,0,0,0.0,135,16.0,0,0.0,0,0.0,the first heat treatment is Solution treatment at 440℃ for 4h. the second heat treatment is Aging at 135.0℃ for 16.0 hours.,635.0
20,0.29,94.136,0.0,0.0,0.0,4.774,0.0,0.0,0.5,0.3,0.0,0.0,0.0,0.0,0.0,0.0,0.0,0.0,525,120,0,0,0,0,0.0,160,12.0,0,0.0,0,0.0,the first heat treatment is Solution treatment at 525℃ for 2h. the second heat treatment is Aging at 160.0℃ for 12.0 hours.,425.306
21,0.0,87.43,0.0,0.0,0.04,2.3,0.15,0.0,2.1,0.05,0.0,0.0,0.1,0.0,0.06,0.0,7.6,0.17,470,60,0,0,0,0,0.0,130,12.0,0,0.0,0,0.0,the first heat treatment is Solution treatment at 470℃ for 1h. the second heat treatment is Aging at 130.0℃ for 12.0 hours.,515.9
22,0.36,93.51,0.0,0.0,0.0,4.88,0.02,0.0,0.72,0.27,0.0,0.0,0.04,0.0,0.04,0.0,0.0,0.16,515,360,0,0,0,0,0.0,165,28.0,0,0.0,0,0.0,the first heat treatment is Solution treatment at 515℃ for 6h. the second heat treatment is Aging at 165.0℃ for 28.0 hours.,475.8
23,0.57,93.33,0.0,0.0,0.0,4.82,0.03,0.0,0.73,0.29,0.0,0.0,0.03,0.0,0.05,0.0,0.0,0.15,515,360,0,0,0,0,0.0,165,36.0,0,0.0,0,0.0,the first heat treatment is Solution treatment at 515℃ for 6h. the second heat treatment is Aging at 165.0℃ for 36.0 hours.,482.7
24,0.14,93.79,0.0,0.0,0.0,4.75,0.03,0.0,0.8,0.26,0.0,0.0,0.02,0.0,0.05,0.0,0.0,0.16,515,360,0,0,0,0,0.0,165,24.0,0,0.0,0,0.0,the first heat treatment is Solution treatment at 515℃ for 6h. the second heat treatment is Aging at 165.0℃ for 24.0 hours.,468.5
25,0.0,86.25,0.0,0.0,0.0,2.3,0.1,0.0,2.3,0.0,0.0,0.0,0.05,0.0,0.0,0.0,8.2,0.8,460,60,0,0,0,0,0.0,120,24.0,0,0.0,0,0.0,the first heat treatment is Solution treatment at 460℃ for 1h. the second heat treatment is Aging at 120.0℃ for 24.0 hours.,612.0
26,0.0,87.05,0.0,0.0,0.0,2.3,0.1,0.0,2.3,0.0,0.0,0.0,0.05,0.0,0.0,0.0,8.2,0.0,470,30,0,0,0,0,0.0,120,25.0,185,0.7,120,24.0,the first heat treatment is Solution treatment at 470℃ for 30.0min. the second heat treatment is Aging at 120.0℃ for 25.0 hours.,606.0
27,0.0,87.38,0.0,0.0,0.0,2.2,0.06,0.0,2.2,0.0,0.0,0.0,0.04,0.0,0.0,0.0,8.0,0.12,460,60,0,0,0,0,0.0,120,25.0,185,0.7,120,24.0,the first heat treatment is Solution treatment at 460℃ for 1h. the second heat treatment is Aging at 120.0℃ for 25.0 hours.,631.0
28,0.0,87.38,0.0,0.0,0.0,2.2,0.06,0.0,2.2,0.0,0.0,0.0,0.04,0.0,0.0,0.0,8.0,0.12,460,60,0,0,0,0,0.0,120,3.5,160,6.5,0,0.0,the first heat treatment is Solution treatment at 460℃ for 1h. the second heat treatment is Aging at 120.0℃ for 3.5 hours.,636.0
29,0.0,87.48,0.0,0.0,0.13,1.6,0.18,0.0,2.38,0.1,0.0,0.0,0.07,0.0,0.1,0.0,7.86,0.1,470,30,0,0,0,0,0.0,120,24.0,0,0.0,0,0.0,the first heat treatment is Solution treatment at 470℃ for 30.0min. the second heat treatment is Aging at 120.0℃ for 24.0 hours.,588.0
30,0.0,87.76,0.0,0.0,0.0,2.82,0.0,0.0,2.29,0.0,0.0,0.0,0.0,0.0,0.0,0.0,7.13,0.0,470,240,0,0,0,0,0.0,120,24.0,0,0.0,0,0.0,the first heat treatment is Solution treatment at 470℃ for 4h. the second heat treatment is Aging at 120.0℃ for 24.0 hours.,660.0
31,0.0,89.28,0.0,0.0,0.4,2.3,0.15,0.0,2.1,0.05,0.0,0.0,0.1,0.0,0.06,0.0,5.39,0.17,460,120,0,0,0,0,0.0,120,24.0,0,0.0,0,0.0,the first heat treatment is Solution treatment at 460℃ for 2h. the second heat treatment is Aging at 120.0℃ for 24.0 hours.,712.8
32,0.0,89.1,0.0,0.0,0.0,2.2,0.0,0.0,2.2,0.0,0.0,0.0,0.0,0.0,0.0,0.0,6.4,0.1,480,120,0,0,0,0,0.0,120,24.0,163,15.0,0,0.0,the first heat treatment is Solution treatment at 480℃ for 2h. the second heat treatment is Aging at 120.0℃ for 24.0 hours.,561.0
33,0.0,89.1,0.0,0.0,0.0,2.2,0.0,0.0,2.2,0.0,0.0,0.0,0.0,0.0,0.0,0.0,6.4,0.1,480,120,0,0,0,0,0.0,120,24.0,163,24.0,0,0.0,the first heat treatment is Solution treatment at 480℃ for 2h. the second heat treatment is Aging at 120.0℃ for 24.0 hours.,554.0
34,0.0,89.1,0.0,0.0,0.0,2.2,0.0,0.0,2.2,0.0,0.0,0.0,0.0,0.0,0.0,0.0,6.4,0.1,480,120,0,0,0,0,0.0,120,24.0,163,27.0,0,0.0,the first heat treatment is Solution treatment at 480℃ for 2h. the second heat treatment is Aging at 120.0℃ for 24.0 hours.,534.0
35,0.0,89.1,0.0,0.0,0.0,2.2,0.0,0.0,2.2,0.0,0.0,0.0,0.0,0.0,0.0,0.0,6.4,0.1,480,120,0,0,0,0,0.0,120,24.0,163,30.0,0,0.0,the first heat treatment is Solution treatment at 480℃ for 2h. the second heat treatment is Aging at 120.0℃ for 24.0 hours.,500.0
36,0.0,90.27,0.0,0.0,0.0,1.6,0.0,0.0,2.51,0.0,0.0,0.0,0.0,0.0,0.0,0.0,5.62,0.0,470,120,0,0,0,0,0.0,121,24.0,0,0.0,0,0.0,the first heat treatment is Solution treatment at 470℃ for 2h. the second heat treatment is Aging at 121.0℃ for 24.0 hours.,554.2
37,0.0,90.27,0.0,0.0,0.0,1.6,0.0,0.0,2.51,0.0,0.0,0.0,0.0,0.0,0.0,0.0,5.62,0.0,470,120,0,0,0,0,0.0,121,5.0,153,16.0,0,0.0,the first heat treatment is Solution treatment at 470℃ for 2h. the second heat treatment is Aging at 121.0℃ for 5.0 hours.,551.2
38,0.0,89.57,0.0,0.0,0.25,0.56,0.5,0.0,2.2,0.3,0.0,0.0,0.4,0.0,0.2,0.0,6.02,0.0,470,120,0,0,0,0,0.0,120,32.0,0,0.0,0,0.0,the first heat treatment is Solution treatment at 470℃ for 2h. the second heat treatment is Aging at 120.0℃ for 32.0 hours.,547.0
39,0.0,89.57,0.0,0.0,0.25,0.56,0.5,0.0,2.2,0.3,0.0,0.0,0.4,0.0,0.2,0.0,6.02,0.0,470,120,0,0,0,0,0.0,120,10.0,0,0.0,0,0.0,the first heat treatment is Solution treatment at 470℃ for 2h. the second heat treatment is Aging at 120.0℃ for 10.0 hours.,529.0
40,0.0,89.57,0.0,0.0,0.25,0.56,0.5,0.0,2.2,0.3,0.0,0.0,0.4,0.0,0.2,0.0,6.02,0.0,470,120,0,0,0,0,0.0,120,75.0,0,0.0,0,0.0,the first heat treatment is Solution treatment at 470℃ for 2h. the second heat treatment is Aging at 120.0℃ for 75.0 hours.,531.0
41,0.0,89.57,0.0,0.0,0.25,0.56,0.5,0.0,2.2,0.3,0.0,0.0,0.4,0.0,0.2,0.0,6.02,0.0,470,120,0,0,0,0,0.0,120,128.0,0,0.0,0,0.0,the first heat treatment is Solution treatment at 470℃ for 2h. the second heat treatment is Aging at 120.0℃ for 128.0 hours.,551.0
42,0.0,89.57,0.0,0.0,0.25,0.56,0.5,0.0,2.2,0.3,0.0,0.0,0.4,0.0,0.2,0.0,6.02,0.0,470,120,0,0,0,0,0.0,120,180.0,0,0.0,0,0.0,the first heat treatment is Solution treatment at 470℃ for 2h. the second heat treatment is Aging at 120.0℃ for 180.0 hours.,523.0
43,0.0,85.16,0.0,0.0,0.0,1.8,0.0,0.0,2.8,0.0,0.1,0.0,0.0,0.0,0.0,0.0,10.0,0.14,450,60,475,90,0,0,0.0,120,10.0,0,0.0,0,0.0,the first heat treatment is Solution treatment at 450℃ for 1h. the second heat treatment is Solution treatment at 475℃ for 90.0min. the third heat treatment is Aging at 120.0℃ for 10.0 hours.,810.0
44,0.0,84.16,0.0,0.0,0.0,1.8,0.0,0.0,2.8,0.0,0.1,0.0,0.0,0.0,0.0,0.0,11.0,0.14,450,60,475,90,0,0,0.0,120,10.0,0,0.0,0,0.0,the first heat treatment is Solution treatment at 450℃ for 1h. the second heat treatment is Solution treatment at 475℃ for 90.0min. the third heat treatment is Aging at 120.0℃ for 10.0 hours.,810.0
45,0.0,86.16,0.0,0.0,0.0,1.8,0.0,0.0,2.8,0.0,0.1,0.0,0.0,0.0,0.0,0.0,9.0,0.14,450,60,475,90,0,0,0.0,120,10.0,0,0.0,0,0.0,the first heat treatment is Solution treatment at 450℃ for 1h. the second heat treatment is Solution treatment at 475℃ for 90.0min. the third heat treatment is Aging at 120.0℃ for 10.0 hours.,780.0
46,0.0,83.16,0.0,0.0,0.0,1.8,0.0,0.0,2.8,0.0,0.1,0.0,0.0,0.0,0.0,0.0,12.0,0.14,450,60,475,90,0,0,0.0,120,10.0,0,0.0,0,0.0,the first heat treatment is Solution treatment at 450℃ for 1h. the second heat treatment is Solution treatment at 475℃ for 90.0min. the third heat treatment is Aging at 120.0℃ for 10.0 hours.,780.0
47,0.0,82.16,0.0,0.0,0.0,1.8,0.0,0.0,2.8,0.0,0.1,0.0,0.0,0.0,0.0,0.0,13.0,0.14,450,60,475,90,0,0,0.0,120,10.0,0,0.0,0,0.0,the first heat treatment is Solution treatment at 450℃ for 1h. the second heat treatment is Solution treatment at 475℃ for 90.0min. the third heat treatment is Aging at 120.0℃ for 10.0 hours.,770.0
48,0.0,81.16,0.0,0.0,0.0,1.8,0.0,0.0,2.8,0.0,0.1,0.0,0.0,0.0,0.0,0.0,14.0,0.14,450,60,475,90,0,0,0.0,120,10.0,0,0.0,0,0.0,the first heat treatment is Solution treatment at 450℃ for 1h. the second heat treatment is Solution treatment at 475℃ for 90.0min. the third heat treatment is Aging at 120.0℃ for 10.0 hours.,750.0
49,0.0,80.16,0.0,0.0,0.0,1.8,0.0,0.0,2.8,0.0,0.1,0.0,0.0,0.0,0.0,0.0,15.0,0.14,450,60,475,90,0,0,0.0,120,10.0,0,0.0,0,0.0,the first heat treatment is Solution treatment at 450℃ for 1h. the second heat treatment is Solution treatment at 475℃ for 90.0min. the third heat treatment is Aging at 120.0℃ for 10.0 hours.,620.0
50,0.0,87.374,0.0,0.0,0.002,2.0,0.13,0.0,2.21,0.003,0.0,0.0,0.06,0.0,0.001,0.0,8.06,0.16,470,240,0,0,0,0,0.0,0,0.0,0,0.0,0,0.0,the first heat treatment is Solution treatment at 470℃ for 4h.,545.0
51,0.0,87.374,0.0,0.0,0.002,2.0,0.13,0.0,2.21,0.003,0.0,0.0,0.06,0.0,0.001,0.0,8.06,0.16,470,60,0,0,0,0,0.0,0,0.0,0,0.0,0,0.0,the first heat treatment is Solution treatment at 470℃ for 1h.,554.0
52,0.0,87.374,0.0,0.0,0.002,2.0,0.13,0.0,2.21,0.003,0.0,0.0,0.06,0.0,0.001,0.0,8.06,0.16,470,120,0,0,0,0,0.0,0,0.0,0,0.0,0,0.0,the first heat treatment is Solution treatment at 470℃ for 2h.,543.0
53,0.0,87.374,0.0,0.0,0.002,2.0,0.13,0.0,2.21,0.003,0.0,0.0,0.06,0.0,0.001,0.0,8.06,0.16,470,360,0,0,0,0,0.0,0,0.0,0,0.0,0,0.0,the first heat treatment is Solution treatment at 470℃ for 6h.,526.0
54,0.0,87.374,0.0,0.0,0.002,2.0,0.13,0.0,2.21,0.003,0.0,0.0,0.06,0.0,0.001,0.0,8.06,0.16,470,240,0,0,0,0,0.0,120,4.0,0,0.0,0,0.0,the first heat treatment is Solution treatment at 470℃ for 4h. the second heat treatment is Aging at 120.0℃ for 4.0 hours.,660.0
55,0.0,87.374,0.0,0.0,0.002,2.0,0.13,0.0,2.21,0.003,0.0,0.0,0.06,0.0,0.001,0.0,8.06,0.16,470,240,0,0,0,0,0.0,120,4.0,0,0.0,0,0.0,the first heat treatment is Solution treatment at 470℃ for 4h. the second heat treatment is Aging at 120.0℃ for 4.0 hours.,545.0
56,0.0,87.374,0.0,0.0,0.002,2.0,0.13,0.0,2.21,0.003,0.0,0.0,0.06,0.0,0.001,0.0,8.06,0.16,470,240,0,0,0,0,0.0,120,2.0,0,0.0,0,0.0,the first heat treatment is Solution treatment at 470℃ for 4h. the second heat treatment is Aging at 120.0℃ for 2.0 hours.,601.0
57,0.0,87.374,0.0,0.0,0.002,2.0,0.13,0.0,2.21,0.003,0.0,0.0,0.06,0.0,0.001,0.0,8.06,0.16,470,240,0,0,0,0,0.0,120,8.0,0,0.0,0,0.0,the first heat treatment is Solution treatment at 470℃ for 4h. the second heat treatment is Aging at 120.0℃ for 8.0 hours.,636.0
58,0.0,87.374,0.0,0.0,0.002,2.0,0.13,0.0,2.21,0.003,0.0,0.0,0.06,0.0,0.001,0.0,8.06,0.16,470,240,0,0,0,0,0.0,120,12.0,0,0.0,0,0.0,the first heat treatment is Solution treatment at 470℃ for 4h. the second heat treatment is Aging at 120.0℃ for 12.0 hours.,626.0
59,0.0,87.374,0.0,0.0,0.002,2.0,0.13,0.0,2.21,0.003,0.0,0.0,0.06,0.0,0.001,0.0,8.06,0.16,470,240,0,0,0,0,0.0,120,24.0,0,0.0,0,0.0,the first heat treatment is Solution treatment at 470℃ for 4h. the second heat treatment is Aging at 120.0℃ for 24.0 hours.,624.0
60,0.0,98.38,0.0,0.0,0.21,0.2,0.14,0.0,0.66,0.0,0.0,0.0,0.41,0.0,0.0,0.0,0.0,0.0,535,60,0,0,0,0,0.0,175,24.0,0,0.0,0,0.0,the first heat treatment is Solution treatment at 535℃ for 1h. the second heat treatment is Aging at 175.0℃ for 24.0 hours.,296.0
61,0.0,98.27,0.0,0.0,0.29,0.21,0.14,0.0,0.69,0.0,0.0,0.0,0.4,0.0,0.0,0.0,0.0,0.0,535,60,0,0,0,0,0.0,175,24.0,0,0.0,0,0.0,the first heat treatment is Solution treatment at 535℃ for 1h. the second heat treatment is Aging at 175.0℃ for 24.0 hours.,275.0
62,0.0,98.49,0.0,0.0,0.1,0.21,0.14,0.0,0.68,0.0,0.0,0.0,0.38,0.0,0.0,0.0,0.0,0.0,535,60,0,0,0,0,0.0,175,24.0,0,0.0,0,0.0,the first heat treatment is Solution treatment at 535℃ for 1h. the second heat treatment is Aging at 175.0℃ for 24.0 hours.,265.0
63,0.0,98.6,0.0,0.0,0.0,0.22,0.12,0.0,0.66,0.0,0.0,0.0,0.4,0.0,0.0,0.0,0.0,0.0,535,60,0,0,0,0,0.0,175,24.0,0,0.0,0,0.0,the first heat treatment is Solution treatment at 535℃ for 1h. the second heat treatment is Aging at 175.0℃ for 24.0 hours.,245.0
64,0.0,89.74,0.0,0.0,0.0,1.99,0.08,0.0,2.16,0.0,0.0,0.0,0.03,0.0,0.0,0.0,5.89,0.11,470,120,0,0,0,0,0.0,120,6.0,165,16.0,0,0.0,the first heat treatment is Solution treatment at 470℃ for 2h. the second heat treatment is Aging at 120.0℃ for 6.0 hours.,448.0
65,0.0,86.82,0.0,0.0,0.0,5.5,0.0,0.0,1.08,0.0,0.0,0.0,0.0,0.0,0.0,0.0,6.6,0.0,460,60,0,0,0,0,0.0,130,8.0,0,0.0,0,0.0,the first heat treatment is Solution treatment at 460℃ for 1h. the second heat treatment is Aging at 130.0℃ for 8.0 hours.,468.24
66,0.0,88.7,0.0,0.0,0.0,5.3,0.0,0.0,1.55,0.0,0.0,0.0,0.0,0.0,0.0,0.0,4.45,0.0,460,60,0,0,0,0,0.0,130,10.0,0,0.0,0,0.0,the first heat treatment is Solution treatment at 460℃ for 1h. the second heat treatment is Aging at 130.0℃ for 10.0 hours.,442.01
67,0.0,88.9,0.0,0.0,0.0,5.7,0.0,0.0,1.05,0.0,0.0,0.0,0.0,0.0,0.0,0.0,4.35,0.0,460,60,0,0,0,0,0.0,130,8.0,0,0.0,0,0.0,the first heat treatment is Solution treatment at 460℃ for 1h. the second heat treatment is Aging at 130.0℃ for 8.0 hours.,429.47
68,0.0,87.65,0.0,0.0,0.0,5.8,0.0,0.0,1.15,0.0,0.0,0.0,0.0,0.0,0.0,0.0,5.4,0.0,460,60,0,0,0,0,0.0,130,8.0,0,0.0,0,0.0,the first heat treatment is Solution treatment at 460℃ for 1h. the second heat treatment is Aging at 130.0℃ for 8.0 hours.,431.86
69,0.0,89.2,0.0,0.0,0.0,5.6,0.0,0.0,0.65,0.0,0.0,0.0,0.0,0.0,0.0,0.0,4.55,0.0,460,60,0,0,0,0,0.0,130,10.0,0,0.0,0,0.0,the first heat treatment is Solution treatment at 460℃ for 1h. the second heat treatment is Aging at 130.0℃ for 10.0 hours.,389.965
70,0.0,89.52,0.0,0.0,0.23,1.6,0.2,0.0,2.5,0.1,0.0,0.0,0.15,0.0,0.1,0.0,5.6,0.0,480,240,0,0,0,0,0.0,95,5.0,190,8.0,0,0.0,the first heat treatment is Solution treatment at 480℃ for 4h. the second heat treatment is Aging at 95.0℃ for 5.0 hours.,412.0
71,0.0,89.52,0.0,0.0,0.23,1.6,0.2,0.0,2.5,0.1,0.0,0.0,0.15,0.0,0.1,0.0,5.6,0.0,480,240,0,0,0,0,0.0,110,5.0,160,4.0,0,0.0,the first heat treatment is Solution treatment at 480℃ for 4h. the second heat treatment is Aging at 110.0℃ for 5.0 hours.,521.0
72,0.0,89.52,0.0,0.0,0.23,1.6,0.2,0.0,2.5,0.1,0.0,0.0,0.15,0.0,0.1,0.0,5.6,0.0,480,240,0,0,0,0,0.0,125,5.0,175,12.0,0,0.0,the first heat treatment is Solution treatment at 480℃ for 4h. the second heat treatment is Aging at 125.0℃ for 5.0 hours.,474.0
73,0.0,89.52,0.0,0.0,0.23,1.6,0.2,0.0,2.5,0.1,0.0,0.0,0.15,0.0,0.1,0.0,5.6,0.0,480,240,0,0,0,0,0.0,95,7.0,175,4.0,0,0.0,the first heat treatment is Solution treatment at 480℃ for 4h. the second heat treatment is Aging at 95.0℃ for 7.0 hours.,510.0
74,0.0,89.52,0.0,0.0,0.23,1.6,0.2,0.0,2.5,0.1,0.0,0.0,0.15,0.0,0.1,0.0,5.6,0.0,480,240,0,0,0,0,0.0,110,7.0,190,12.0,0,0.0,the first heat treatment is Solution treatment at 480℃ for 4h. the second heat treatment is Aging at 110.0℃ for 7.0 hours.,422.0
75,0.0,89.52,0.0,0.0,0.23,1.6,0.2,0.0,2.5,0.1,0.0,0.0,0.15,0.0,0.1,0.0,5.6,0.0,480,240,0,0,0,0,0.0,125,7.0,160,8.0,0,0.0,the first heat treatment is Solution treatment at 480℃ for 4h. the second heat treatment is Aging at 125.0℃ for 7.0 hours.,516.0
76,0.0,89.52,0.0,0.0,0.23,1.6,0.2,0.0,2.5,0.1,0.0,0.0,0.15,0.0,0.1,0.0,5.6,0.0,480,240,0,0,0,0,0.0,95,9.0,160,12.0,0,0.0,the first heat treatment is Solution treatment at 480℃ for 4h. the second heat treatment is Aging at 95.0℃ for 9.0 hours.,511.0
77,0.0,89.52,0.0,0.0,0.23,1.6,0.2,0.0,2.5,0.1,0.0,0.0,0.15,0.0,0.1,0.0,5.6,0.0,480,240,0,0,0,0,0.0,110,9.0,175,8.0,0,0.0,the first heat treatment is Solution treatment at 480℃ for 4h. the second heat treatment is Aging at 110.0℃ for 9.0 hours.,516.0
78,0.0,89.52,0.0,0.0,0.23,1.6,0.2,0.0,2.5,0.1,0.0,0.0,0.15,0.0,0.1,0.0,5.6,0.0,480,240,0,0,0,0,0.0,125,9.0,190,4.0,0,0.0,the first heat treatment is Solution treatment at 480℃ for 4h. the second heat treatment is Aging at 125.0℃ for 9.0 hours.,511.0
79,0.0,80.75999999999999,0.0,0.0,0.0,2.8,0.0,0.0,3.16,0.0,0.0,0.076,0.0,0.0,0.0,0.0,13.0,0.204,450,120,460,120,470,120,50.0,120,4.0,0,0.0,0,0.0,the first heat treatment is Solution treatment at 450℃ for 2h. the second heat treatment is Solution treatment at 460℃ for 2h. the third heat treatment is Solution treatment at 470℃ for 2h. the fourth heat treatment is Cold rolling at 20℃ with 50.0% reduction. the fifth heat treatment is Aging at 120.0℃ for 4.0 hours.,734.0
80,0.0,86.28,0.0,0.0,0.0,1.7,0.0,0.0,1.9,0.0,0.0,0.0,0.0,0.0,0.0,0.0,10.0,0.12,470,180,0,0,0,0,0.0,120,24.0,0,0.0,0,0.0,the first heat treatment is Solution treatment at 470℃ for 3h. the second heat treatment is Aging at 120.0℃ for 24.0 hours.,763.0
81,0.0,86.28,0.0,0.0,0.0,1.7,0.0,0.0,1.9,0.0,0.0,0.0,0.0,0.0,0.0,0.0,10.0,0.12,470,180,0,0,0,0,0.0,120,24.0,190,0.2,0,0.0,the first heat treatment is Solution treatment at 470℃ for 3h. the second heat treatment is Aging at 120.0℃ for 24.0 hours.,753.0
82,0.0,86.28,0.0,0.0,0.0,1.7,0.0,0.0,1.9,0.0,0.0,0.0,0.0,0.0,0.0,0.0,10.0,0.12,470,180,0,0,0,0,0.0,120,24.0,190,0.2,0,0.0,the first heat treatment is Solution treatment at 470℃ for 3h. the second heat treatment is Aging at 120.0℃ for 24.0 hours.,720.0
83,0.0,86.28,0.0,0.0,0.0,1.7,0.0,0.0,1.9,0.0,0.0,0.0,0.0,0.0,0.0,0.0,10.0,0.12,470,180,0,0,0,0,0.0,120,24.0,190,0.25,0,0.0,the first heat treatment is Solution treatment at 470℃ for 3h. the second heat treatment is Aging at 120.0℃ for 24.0 hours.,718.0
84,0.0,86.28,0.0,0.0,0.0,1.7,0.0,0.0,1.9,0.0,0.0,0.0,0.0,0.0,0.0,0.0,10.0,0.12,470,180,0,0,0,0,0.0,120,24.0,190,0.35,0,0.0,the first heat treatment is Solution treatment at 470℃ for 3h. the second heat treatment is Aging at 120.0℃ for 24.0 hours.,738.0
85,0.0,87.93,0.0,0.0,0.0,1.87,0.08,0.0,2.03,0.0,0.0,0.0,0.04,0.0,0.04,0.0,7.87,0.14,470,60,0,0,0,0,0.0,120,24.0,0,0.0,0,0.0,the first heat treatment is Solution treatment at 470℃ for 1h. the second heat treatment is Aging at 120.0℃ for 24.0 hours.,613.0
86,0.0,83.17,0.0,0.0,0.0,2.48,0.0,0.0,2.0,0.0,0.0,0.0,0.0,0.0,0.0,0.0,12.2,0.15,450,120,460,60,0,0,0.0,120,24.0,0,0.0,0,0.0,the first heat treatment is Solution treatment at 450℃ for 2h. the second heat treatment is Solution treatment at 460℃ for 1h. the third heat treatment is Aging at 120.0℃ for 24.0 hours.,750.0
87,0.2,82.87,0.01,0.0,0.0,2.4,0.0,0.0,2.27,0.0,0.0,0.0,0.0,0.0,0.0,0.0,12.1,0.15,450,120,470,60,0,0,0.0,120,24.0,0,0.0,0,0.0,the first heat treatment is Solution treatment at 450℃ for 2h. the second heat treatment is Solution treatment at 470℃ for 1h. the third heat treatment is Aging at 120.0℃ for 24.0 hours.,770.0
88,0.0,93.1,0.0,0.0,0.05,4.3,0.15,0.0,1.5,0.6,0.0,0.0,0.1,0.0,0.075,0.0,0.125,0.0,493,60,0,0,0,0,0.0,190,12.0,0,0.0,0,0.0,the first heat treatment is Solution treatment at 493℃ for 1h. the second heat treatment is Aging at 190.0℃ for 12.0 hours.,490.0
89,0.0,92.85,0.0,0.0,0.05,4.3,0.25,0.0,1.5,0.6,0.0,0.0,0.25,0.0,0.075,0.0,0.125,0.0,493,60,0,0,0,0,0.0,190,12.0,0,0.0,0,0.0,the first heat treatment is Solution treatment at 493℃ for 1h. the second heat treatment is Aging at 190.0℃ for 12.0 hours.,480.0
90,0.0,94.25,0.0,0.0,0.0,3.3,0.1,0.0,1.5,0.6,0.0,0.0,0.075,0.0,0.05,0.0,0.125,0.0,493,60,0,0,0,0,0.0,190,12.0,0,0.0,0,0.0,the first heat treatment is Solution treatment at 493℃ for 1h. the second heat treatment is Aging at 190.0℃ for 12.0 hours.,460.0
91,0.0,86.88,0.0,0.0,0.0,2.4,0.14,0.0,2.2,0.05,0.0,0.0,0.05,0.0,0.03,0.0,8.1,0.15,470,20,485,20,0,0,0.0,135,16.0,190,0.15,0,0.0,the first heat treatment is Solution treatment at 470℃ for 20.0min. the second heat treatment is Solution treatment at 485℃ for 20.0min. the third heat treatment is Aging at 135.0℃ for 16.0 hours.,694.0
92,0.0,83.583,0.0,0.0,0.0,2.59,0.0,0.0,2.78,0.0,0.0,0.047,0.0,0.0,0.0,0.0,10.78,0.22,450,120,460,120,470,120,0.0,120,48.0,0,0.0,0,0.0,the first heat treatment is Solution treatment at 450℃ for 2h. the second heat treatment is Solution treatment at 460℃ for 2h. the third heat treatment is Solution treatment at 470℃ for 2h. the fourth heat treatment is Aging at 120.0℃ for 48.0 hours.,710.7
93,0.0,87.115,0.0,0.0,0.02,2.44,0.08,0.0,1.98,0.025,0.0,0.0,0.05,0.0,0.03,0.0,8.13,0.13,450,180,475,180,0,0,0.0,120,24.0,170,0.5,120,24.0,the first heat treatment is Solution treatment at 450℃ for 3h. the second heat treatment is Solution treatment at 475℃ for 3h. the third heat treatment is Aging at 120.0℃ for 24.0 hours.,688.7
94,0.0,87.115,0.0,0.0,0.02,2.44,0.08,0.0,1.98,0.025,0.0,0.0,0.05,0.0,0.03,0.0,8.13,0.13,450,180,475,180,0,0,0.0,120,24.0,0,0.0,0,0.0,the first heat treatment is Solution treatment at 450℃ for 3h. the second heat treatment is Solution treatment at 475℃ for 3h. the third heat treatment is Aging at 120.0℃ for 24.0 hours.,734.3
95,0.0,87.115,0.0,0.0,0.02,2.44,0.08,0.0,1.98,0.025,0.0,0.0,0.05,0.0,0.03,0.0,8.13,0.13,450,180,475,180,0,0,0.0,140,8.0,0,0.0,0,0.0,the first heat treatment is Solution treatment at 450℃ for 3h. the second heat treatment is Solution treatment at 475℃ for 3h. the third heat treatment is Aging at 140.0℃ for 8.0 hours.,648.4
96,0.0,93.37,0.0,0.0,0.0,4.09,0.0,0.0,1.2,0.6,0.0,0.0,0.0,0.0,0.0,0.0,0.66,0.08,500,40,0,0,0,0,0.0,175,30.0,0,0.0,0,0.0,the first heat treatment is Solution treatment at 500℃ for 40.0min. the second heat treatment is Aging at 175.0℃ for 30.0 hours.,493.0
97,0.0,93.87,0.0,0.0,0.0,4.05,0.0,0.0,1.11,0.6,0.0,0.0,0.0,0.0,0.0,0.0,0.29,0.08,500,40,0,0,0,0,0.0,175,30.0,0,0.0,0,0.0,the first heat treatment is Solution treatment at 500℃ for 40.0min. the second heat treatment is Aging at 175.0℃ for 30.0 hours.,480.0
98,0.0,93.96,0.0,0.0,0.0,4.14,0.0,0.0,1.22,0.6,0.0,0.0,0.0,0.0,0.0,0.0,0.0,0.08,500,40,0,0,0,0,0.0,175,30.0,0,0.0,0,0.0,the first heat treatment is Solution treatment at 500℃ for 40.0min. the second heat treatment is Aging at 175.0℃ for 30.0 hours.,472.0
99,0.0,94.58,0.0,0.0,0.0,3.95,0.0,0.46,,0.6,0.0,0.0,0.0,0.0,0.0,0.0,0.31,0.1,500,60,0,0,0,0,0.0,175,30.0,0,0.0,0,0.0,the first heat treatment is Solution treatment at 500℃ for 1h. the second heat treatment is Aging at 175.0℃ for 30.0 hours.,485.0
100,0.0,93.06,0.0,0.0,0.0,3.86,0.0,0.9,1.16,0.6,0.0,0.0,0.0,0.0,0.0,0.0,0.32,0.1,500,40,0,0,0,0,0.0,175,30.0,0,0.0,0,0.0,the first heat treatment is Solution treatment at 500℃ for 40.0min. the second heat treatment is Aging at 175.0℃ for 30.0 hours.,501.0
101,0.0,93.37,0.0,0.0,0.0,3.91,0.0,0.89,1.13,0.6,0.0,0.0,0.0,0.0,0.0,0.0,0.0,0.1,500,60,0,0,0,0,0.0,175,30.0,0,0.0,0,0.0,the first heat treatment is Solution treatment at 500℃ for 1h. the second heat treatment is Aging at 175.0℃ for 30.0 hours.,507.0
102,0.0,86.001,0.0,0.0,0.001,2.2,0.002,0.0,2.02,0.001,0.0,0.0,0.005,0.0,0.0,0.0,9.66,0.11,470,60,0,0,0,0,0.0,120,24.0,190,0.1,135,3.0,the first heat treatment is Solution treatment at 470℃ for 1h. the second heat treatment is Aging at 120.0℃ for 24.0 hours.,764.0
103,0.0,86.001,0.0,0.0,0.001,2.2,0.002,0.0,2.02,0.001,0.0,0.0,0.005,0.0,0.0,0.0,9.66,0.11,470,60,0,0,0,0,0.0,135,12.0,0,0.0,0,0.0,the first heat treatment is Solution treatment at 470℃ for 1h. the second heat treatment is Aging at 135.0℃ for 12.0 hours.,727.5
104,0.0,79.27,0.0,0.0,0.0,1.41,0.04,0.0,2.99,0.0,0.0,0.0,0.03,0.0,0.03,0.0,16.11,0.12,465,30,470,60,472,30,0.0,120,24.0,190,0.1,135,3.0,the first heat treatment is Solution treatment at 465℃ for 30.0min. the second heat treatment is Solution treatment at 470℃ for 1h. the third heat treatment is Solution treatment at 472℃ for 30.0min. the fourth heat treatment is Aging at 120.0℃ for 24.0 hours.,810.0
105,0.0,85.9,0.0,0.0,0.0,2.2,0.04,0.0,2.02,0.0,0.0,0.0,0.03,0.0,0.03,0.0,9.66,0.12,465,30,470,60,472,30,0.0,120,24.0,190,0.1,135,3.0,the first heat treatment is Solution treatment at 465℃ for 30.0min. the second heat treatment is Solution treatment at 470℃ for 1h. the third heat treatment is Solution treatment at 472℃ for 30.0min. the fourth heat treatment is Aging at 120.0℃ for 24.0 hours.,764.0
106,0.0,87.43,0.0,0.0,0.0,2.29,0.04,0.0,2.05,0.0,0.0,0.0,0.03,0.0,0.03,0.0,8.02,0.11,465,30,470,60,472,30,0.0,120,24.0,190,0.1,135,3.0,the first heat treatment is Solution treatment at 465℃ for 30.0min. the second heat treatment is Solution treatment at 470℃ for 1h. the third heat treatment is Solution treatment at 472℃ for 30.0min. the fourth heat treatment is Aging at 120.0℃ for 24.0 hours.,737.0
107,0.0,82.45,0.0,0.0,0.0,2.26,0.0,0.0,3.51,0.0,0.0,0.0,0.0,0.0,0.0,0.0,11.54,0.24,450,120,460,120,470,120,0.0,121,24.0,0,0.0,0,0.0,the first heat treatment is Solution treatment at 450℃ for 2h. the second heat treatment is Solution treatment at 460℃ for 2h. the third heat treatment is Solution treatment at 470℃ for 2h. the fourth heat treatment is Aging at 121.0℃ for 24.0 hours.,728.0
108,0.0,82.45,0.0,0.0,0.0,2.26,0.0,0.0,3.51,0.0,0.0,0.0,0.0,0.0,0.0,0.0,11.54,0.24,450,120,460,120,470,120,0.0,121,5.0,153,16.0,0,0.0,the first heat treatment is Solution treatment at 450℃ for 2h. the second heat treatment is Solution treatment at 460℃ for 2h. the third heat treatment is Solution treatment at 470℃ for 2h. the fourth heat treatment is Aging at 121.0℃ for 5.0 hours.,637.0
109,0.0,89.791,0.0,0.0,0.22,1.6,0.061,0.0,2.22,0.06,0.0,0.0,0.028,0.0,0.06,0.0,5.96,0.0,470,60,0,0,0,0,0.0,120,115.0,0,0.0,0,0.0,the first heat treatment is Solution treatment at 470℃ for 1h. the second heat treatment is Aging at 120.0℃ for 115.0 hours.,551.0
110,0.0,89.791,0.0,0.0,0.22,1.6,0.061,0.0,2.22,0.06,0.0,0.0,0.028,0.0,0.06,0.0,5.96,0.0,470,60,0,0,0,0,0.0,120,30.0,0,0.0,0,0.0,the first heat treatment is Solution treatment at 470℃ for 1h. the second heat treatment is Aging at 120.0℃ for 30.0 hours.,539.0
111,0.0,89.791,0.0,0.0,0.22,1.6,0.061,0.0,2.22,0.06,0.0,0.0,0.028,0.0,0.06,0.0,5.96,0.0,470,60,0,0,0,0,0.0,120,73.0,0,0.0,0,0.0,the first heat treatment is Solution treatment at 470℃ for 1h. the second heat treatment is Aging at 120.0℃ for 73.0 hours.,525.0
112,0.0,89.788,0.0,0.0,0.22,1.6,0.064,0.0,2.22,0.06,0.0,0.0,0.028,0.0,0.06,0.0,5.96,0.0,470,120,480,120,490,120,0.0,190,1.0,120,12.0,0,0.0,the first heat treatment is Solution treatment at 470℃ for 2h. the second heat treatment is Solution treatment at 480℃ for 2h. the third heat treatment is Solution treatment at 490℃ for 2h. the fourth heat treatment is Aging at 190.0℃ for 1.0 hours.,490.0
113,0.0,89.788,0.0,0.0,0.22,1.6,0.064,0.0,2.22,0.06,0.0,0.0,0.028,0.0,0.06,0.0,5.96,0.0,470,120,480,120,490,120,0.0,120,24.0,180,1.0,120,24.0,the first heat treatment is Solution treatment at 470℃ for 2h. the second heat treatment is Solution treatment at 480℃ for 2h. the third heat treatment is Solution treatment at 490℃ for 2h. the fourth heat treatment is Aging at 120.0℃ for 24.0 hours.,516.0
114,0.0,89.788,0.0,0.0,0.22,1.6,0.064,0.0,2.22,0.06,0.0,0.0,0.028,0.0,0.06,0.0,5.96,0.0,470,120,480,120,490,120,0.0,120,24.0,0,0.0,0,0.0,the first heat treatment is Solution treatment at 470℃ for 2h. the second heat treatment is Solution treatment at 480℃ for 2h. the third heat treatment is Solution treatment at 490℃ for 2h. the fourth heat treatment is Aging at 120.0℃ for 24.0 hours.,541.0
115,0.0,86.2,0.0,0.0,0.025,2.44,0.09,0.0,2.63,0.05,0.0,0.0,0.05,0.0,0.015,0.0,8.37,0.13,470,60,0,0,0,0,0.0,135,16.0,0,0.0,0,0.0,the first heat treatment is Solution treatment at 470℃ for 1h. the second heat treatment is Aging at 135.0℃ for 16.0 hours.,675.0
116,0.0,86.34,0.0,0.0,0.025,2.41,0.09,0.0,2.54,0.05,0.0,0.0,0.05,0.0,0.015,0.0,8.36,0.12,470,60,0,0,0,0,0.0,135,16.0,0,0.0,0,0.0,the first heat treatment is Solution treatment at 470℃ for 1h. the second heat treatment is Aging at 135.0℃ for 16.0 hours.,674.0
117,0.0,86.27,0.0,0.0,0.025,2.37,0.14,0.0,2.52,0.05,0.0,0.0,0.05,0.0,0.015,0.0,8.39,0.17,470,60,0,0,0,0,0.0,135,16.0,0,0.0,0,0.0,the first heat treatment is Solution treatment at 470℃ for 1h. the second heat treatment is Aging at 135.0℃ for 16.0 hours.,668.0
118,0.0,86.31,0.0,0.0,0.025,2.38,0.11,0.0,2.58,0.05,0.0,0.0,0.05,0.0,0.015,0.0,8.37,0.11,470,60,0,0,0,0,0.0,135,16.0,0,0.0,0,0.0,the first heat treatment is Solution treatment at 470℃ for 1h. the second heat treatment is Aging at 135.0℃ for 16.0 hours.,667.0
119,0.0,86.314,0.0,0.0,0.025,2.14,0.11,0.0,2.67,0.05,0.0,0.0,0.04,0.0,0.021,0.0,8.47,0.16,470,60,0,0,0,0,0.0,135,16.0,0,0.0,0,0.0,the first heat treatment is Solution treatment at 470℃ for 1h. the second heat treatment is Aging at 135.0℃ for 16.0 hours.,663.0
120,0.0,86.4,0.0,0.0,0.025,2.3,0.1,0.0,2.51,0.05,0.0,0.0,0.05,0.0,0.015,0.0,8.45,0.1,470,60,0,0,0,0,0.0,135,16.0,0,0.0,0,0.0,the first heat treatment is Solution treatment at 470℃ for 1h. the second heat treatment is Aging at 135.0℃ for 16.0 hours.,662.0
121,0.0,87.95,0.0,0.0,0.21,1.7,0.3,0.0,2.3,2.3,0.0,0.0,0.09,0.0,0.0,0.0,5.15,0.0,475,60,0,0,0,0,0.0,120,24.0,0,0.0,0,0.0,the first heat treatment is Solution treatment at 475℃ for 1h. the second heat treatment is Aging at 120.0℃ for 24.0 hours.,678.0
122,0.0,89.44,0.0,0.0,0.0,1.42,0.0,0.0,1.51,0.0,0.0,0.0,0.0,0.0,0.0,0.0,7.48,0.15,470,120,480,120,490,120,0.0,121,24.0,0,0.0,0,0.0,the first heat treatment is Solution treatment at 470℃ for 2h. the second heat treatment is Solution treatment at 480℃ for 2h. the third heat treatment is Solution treatment at 490℃ for 2h. the fourth heat treatment is Aging at 121.0℃ for 24.0 hours.,568.0
123,0.0,89.44,0.0,0.0,0.0,1.42,0.0,0.0,1.51,0.0,0.0,0.0,0.0,0.0,0.0,0.0,7.48,0.15,470,120,480,120,490,120,0.0,121,5.0,163,6.0,0,0.0,the first heat treatment is Solution treatment at 470℃ for 2h. the second heat treatment is Solution treatment at 480℃ for 2h. the third heat treatment is Solution treatment at 490℃ for 2h. the fourth heat treatment is Aging at 121.0℃ for 5.0 hours.,546.5
124,0.0,87.0,0.0,0.0,0.0,2.4,0.0,0.0,2.2,0.0,0.0,0.0,0.0,0.0,0.0,0.0,8.2,0.2,450,120,480,180,0,0,0.0,120,4.0,0,0.0,0,0.0,the first heat treatment is Solution treatment at 450℃ for 2h. the second heat treatment is Solution treatment at 480℃ for 3h. the third heat treatment is Aging at 120.0℃ for 4.0 hours.,725.0
125,0.0,87.0,0.0,0.0,0.0,2.4,0.0,0.0,2.2,0.0,0.0,0.0,0.0,0.0,0.0,0.0,8.2,0.2,450,120,480,180,0,0,0.0,120,8.0,170,8.0,0,0.0,the first heat treatment is Solution treatment at 450℃ for 2h. the second heat treatment is Solution treatment at 480℃ for 3h. the third heat treatment is Aging at 120.0℃ for 8.0 hours.,659.0
126,0.0,86.61,0.0,0.0,0.04,2.2,0.0,0.0,2.41,0.0,0.0,0.0,0.0,0.0,0.04,0.0,8.54,0.16,475,180,0,0,0,0,0.0,120,24.0,0,0.0,0,0.0,the first heat treatment is Solution treatment at 475℃ for 3h. the second heat treatment is Aging at 120.0℃ for 24.0 hours.,688.0
127,0.0,86.69,0.0,0.0,0.0,2.2,0.0,0.0,2.41,0.0,0.0,0.0,0.0,0.0,0.0,0.0,8.54,0.16,475,180,0,0,0,0,0.0,120,24.0,0,0.0,0,0.0,the first heat treatment is Solution treatment at 475℃ for 3h. the second heat treatment is Aging at 120.0℃ for 24.0 hours.,672.0
128,0.0,86.65,0.0,0.0,0.0,2.2,0.0,0.0,2.41,0.0,0.0,0.0,0.0,0.0,0.04,0.0,8.54,0.16,475,180,0,0,0,0,0.0,120,24.0,0,0.0,0,0.0,the first heat treatment is Solution treatment at 475℃ for 3h. the second heat treatment is Aging at 120.0℃ for 24.0 hours.,652.0
129,0.0,86.85,0.0,0.0,0.0,2.2,0.0,0.0,2.41,0.0,0.0,0.0,0.0,0.0,0.0,0.0,8.54,0.0,475,180,0,0,0,0,0.0,120,24.0,0,0.0,0,0.0,the first heat treatment is Solution treatment at 475℃ for 3h. the second heat treatment is Aging at 120.0℃ for 24.0 hours.,525.0
130,0.0,93.03,0.0,0.0,0.1,4.1,0.15,0.0,1.5,0.6,0.0,0.0,0.12,0.0,0.15,0.0,0.25,0.0,495,60,0,0,0,0,1.5,0,0.0,0,0.0,0,0.0,the first heat treatment is Solution treatment at 495℃ for 1h. the second heat treatment is Cold rolling at 20℃ with 1.5% reduction.,522.0
131,0.0,88.65,0.0,0.0,0.23,1.6,0.5,0.0,2.5,0.3,0.0,0.0,0.4,0.0,0.22,0.0,5.6,0.0,470,60,0,0,0,0,0.0,120,24.0,0,0.0,0,0.0,the first heat treatment is Solution treatment at 470℃ for 1h. the second heat treatment is Aging at 120.0℃ for 24.0 hours.,480.0
132,0.0,89.26,0.0,0.0,0.0,1.4,0.04,0.0,1.65,0.0,0.0,0.0,0.03,0.0,0.0,0.0,7.5,0.12,475,120,0,0,0,0,0.0,120,24.0,0,0.0,0,0.0,the first heat treatment is Solution treatment at 475℃ for 2h. the second heat treatment is Aging at 120.0℃ for 24.0 hours.,540.0
133,0.0,89.26,0.0,0.0,0.0,1.4,0.04,0.0,1.65,0.0,0.0,0.0,0.03,0.0,0.0,0.0,7.5,0.12,475,120,0,0,0,0,0.0,120,24.0,160,6.0,0,0.0,the first heat treatment is Solution treatment at 475℃ for 2h. the second heat treatment is Aging at 120.0℃ for 24.0 hours.,520.0
134,0.0,89.26,0.0,0.0,0.0,1.4,0.04,0.0,1.65,0.0,0.0,0.0,0.03,0.0,0.0,0.0,7.5,0.12,475,120,0,0,0,0,0.0,120,24.0,160,6.0,0,0.0,the first heat treatment is Solution treatment at 475℃ for 2h. the second heat treatment is Aging at 120.0℃ for 24.0 hours.,460.0
135,0.0,89.05,0.0,0.0,0.15,1.8,0.0,0.0,2.2,0.5,0.0,0.0,0.0,0.0,0.0,0.0,6.3,0.0,470,60,0,0,0,0,0.0,120,3.0,160,3.0,0,0.0,the first heat treatment is Solution treatment at 470℃ for 1h. the second heat treatment is Aging at 120.0℃ for 3.0 hours.,586.0
136,0.0,89.05,0.0,0.0,0.15,1.8,0.0,0.0,2.2,0.5,0.0,0.0,0.0,0.0,0.0,0.0,6.3,0.0,470,60,0,0,0,0,0.0,120,12.0,0,0.0,0,0.0,the first heat treatment is Solution treatment at 470℃ for 1h. the second heat treatment is Aging at 120.0℃ for 12.0 hours.,573.0
137,0.0,89.11,0.0,0.0,0.0,1.6,0.1,0.0,1.5,0.0,0.0,0.0,0.04,0.0,0.0,0.0,7.5,0.15,470,120,0,0,0,0,0.0,120,34.0,0,0.0,0,0.0,the first heat treatment is Solution treatment at 470℃ for 2h. the second heat treatment is Aging at 120.0℃ for 34.0 hours.,504.0
138,0.0,89.01,0.0,0.0,0.0,1.6,0.1,0.0,1.5,0.0,0.0,0.0,0.04,0.1,0.0,0.0,7.5,0.15,470,120,0,0,0,0,0.0,120,34.0,0,0.0,0,0.0,the first heat treatment is Solution treatment at 470℃ for 2h. the second heat treatment is Aging at 120.0℃ for 34.0 hours.,511.0
139,0.31,93.05,0.0,0.0,0.0,5.3,0.0,0.0,0.79,0.0,0.0,0.45,0.0,0.0,0.0,0.0,0.0,0.1,525,120,0,0,0,0,0.0,185,12.0,0,0.0,0,0.0,the first heat treatment is Solution treatment at 525℃ for 2h. the second heat treatment is Aging at 185.0℃ for 12.0 hours.,516.0
140,0.3,92.76,0.0,0.2,0.0,5.35,0.0,0.0,0.84,0.0,0.0,0.45,0.0,0.0,0.0,0.0,0.0,0.1,525,120,0,0,0,0,0.0,185,8.0,0,0.0,0,0.0,the first heat treatment is Solution treatment at 525℃ for 2h. the second heat treatment is Aging at 185.0℃ for 8.0 hours.,556.0
141,0.32,92.52,0.0,0.45,0.0,5.36,0.0,0.0,0.8,0.0,0.0,0.45,0.0,0.0,0.0,0.0,0.0,0.1,525,120,0,0,0,0,0.0,185,8.0,0,0.0,0,0.0,the first heat treatment is Solution treatment at 525℃ for 2h. the second heat treatment is Aging at 185.0℃ for 8.0 hours.,562.0
142,0.0,90.41,0.0,0.0,0.0,1.52,0.05,0.0,2.47,0.03,0.0,0.0,0.04,0.0,0.03,0.0,5.45,0.0,480,60,0,0,0,0,0.0,120,24.0,0,0.0,0,0.0,the first heat treatment is Solution treatment at 480℃ for 1h. the second heat treatment is Aging at 120.0℃ for 24.0 hours.,540.0
143,0.0,93.79,0.0,0.0,0.0,3.7,0.13,0.0,1.6,0.6,0.0,0.0,0.04,0.0,0.04,0.0,0.0,0.1,495,60,515,60,0,0,0.0,170,1.0,0,0.0,0,0.0,the first heat treatment is Solution treatment at 495℃ for 1h. the second heat treatment is Solution treatment at 515℃ for 1h. the third heat treatment is Aging at 170.0℃ for 1.0 hours.,445.0
144,0.0,93.79,0.0,0.0,0.0,3.7,0.13,0.0,1.6,0.6,0.0,0.0,0.04,0.0,0.04,0.0,0.0,0.1,495,60,515,60,0,0,0.0,170,0.5,0,0.0,0,0.0,the first heat treatment is Solution treatment at 495℃ for 1h. the second heat treatment is Solution treatment at 515℃ for 1h. the third heat treatment is Aging at 170.0℃ for 0.5 hours.,447.0
145,0.0,88.22,0.0,0.0,0.15,1.62,0.45,0.0,2.41,0.45,0.0,0.0,0.4,0.0,0.1,0.0,6.2,0.0,485,50,0,0,0,0,0.0,120,24.0,0,0.0,0,0.0,the first heat treatment is Solution treatment at 485℃ for 50.0min. the second heat treatment is Aging at 120.0℃ for 24.0 hours.,646.0
146,0.39,95.032,0.0,0.0,0.0,1.49,0.0,0.0,2.98,0.0,0.0,0.0,0.0,0.0,0.0,0.0,0.0,0.108,500,60,0,0,0,0,0.0,170,100.0,0,0.0,0,0.0,the first heat treatment is Solution treatment at 500℃ for 1h. the second heat treatment is Aging at 170.0℃ for 100.0 hours.,438.0
