Repository: Jack-Liu0227/inversedesign

# InverseDesign (Agno + Fewshot + HITL)

一个用于新材料推荐与性能预测的工作流项目：

- `material_recommender_agent`：基于历史数据（CSV 知识库）推荐候选组分。
- `material_predictor_agent`：基于相似样本检索（few-shot）预测性能。
- `material_discovery_workflow`：人在回路（HITL）闭环，支持暂停、人工确认、实验反馈、继续迭代。

## 1. 项目结构

```text
inversedesign/
├─ datasets/                  # 各类合金数据
├─ examples/                  # 旧示例代码
├─ src/
│  ├─ agents/
│  │  ├─ material_recommender_agent.py
│  │  ├─ material_predictor_agent.py
│  │  └─ material_review_agent.py
│  ├─ fewshot/
│  │  ├─ skills/
│  │  │  ├─ dataset_registry.json   # 数据集配置（可配置）
│  │  │  └─ routing_rules.json      # 路由规则（可配置）
│  │  ├─ predictor.py
│  │  └─ dataset_registry.py
│  ├─ workflows/

File: datasets/Al_Alloys/aluminum.csv (part 3 of 6)
ID,Ag(wt%),Al(wt%),Be(wt%),Ce(wt%),Cr(wt%),Cu(wt%),Fe(wt%),Li(wt%),Mg(wt%),Mn(wt%),Ni(wt%),Re(wt%),Si(wt%),Sn(wt%),Ti(wt%),V(wt%),Zn(wt%),Zr(wt%),ST1,TIME1,ST2,TIME2,ST3,TIME3,Cold_Deformation_percent,First_Aging_Temp_C,First_Aging_Time_h,Second_Aging_Temp_C,Second_Aging_Time_h,Third_Aging_Temp_C,Third_Aging_Time_h,Processing_Description,UTS(MPa)
295,0.0,92.64,0.0,0.0,0.0,0.0,0.0,0.0,2.42,0.0,0.0,0.0,0.0,0.0,0.0,0.0,4.94,0.0,475,40,0,0,0,0,0.0,120,24.0,0,0.0,0,0.0,the first heat treatment is Solution treatment at 475℃ for 40.0min. the second heat treatment is Aging at 120.0℃ for 24.0 hours.,369.0
296,0.0,94.13,0.0,0.0,0.0,0.0,0.0,0.0,5.5,0.0,0.0,0.25,0.0,0.0,0.0,0.0,0.0,0.12,475,40,0,0,0,0,0.0,120,24.0,0,0.0,0,0.0,the first heat treatment is Solution treatment at 475℃ for 40.0min. the second heat treatment is Aging at 120.0℃ for 24.0 hours.,363.0
297,0.0,95.4,0.0,0.0,0.0,0.0,0.0,0.0,4.2,0.0,0.0,0.3,0.0,0.0,0.0,0.0,0.0,0.1,475,40,0,0,0,0,0.0,120,24.0,0,0.0,0,0.0,the first heat treatment is Solution treatment at 475℃ for 40.0min. the second heat treatment is Aging at 120.0℃ for 24.0 hours.,360.0
298,0.0,93.28,0.0,0.0,0.0,0.0,0.0,0.0,1.4,0.5,0.0,0.0,0.0,0.0,0.0,0.0,4.7,0.12,475,40,0,0,0,0,0.0,120,24.0,0,0.0,0,0.0,the first heat treatment is Solution treatment at 475℃ for 40.0min. the second heat treatment is Aging at 120.0℃ for 24.0 hours.,348.0
299,0.0,93.7,0.0,0.0,0.0,0.0,0.0,0.0,6.3,0.0,0.0,0.0,0.0,0.0,0.0,0.0,0.0,0.0,475,40,0,0,0,0,0.0,120,8.0,150,16.0,0,0.0,the first heat treatment is Solution treatment at 475℃ for 40.0min. the second heat treatment is Aging at 120.0℃ for 8.0 hours.,340.0
300,0.0,92.87,0.0,0.0,0.0,0.0,0.0,0.0,6.3,0.65,0.0,0.0,0.0,0.0,0.06,0.0,0.0,0.12,475,40,0,0,0,0,0.0,120,24.0,0,0.0,0,0.0,the first heat treatment is Solution treatment at 475℃ for 40.0min. the second heat treatment is Aging at 120.0℃ for 24.0 hours.,311.0
301,0.0,92.9,0.0,0.0,1.13,0.0,0.0,0.0,5.1,0.75,0.0,0.0,0.0,0.0,0.0,0.0,0.0,0.12,475,40,0,0,0,0,0.0,120,24.0,0,0.0,0,0.0,the first heat treatment is Solution treatment at 475℃ for 40.0min. the second heat treatment is Aging at 120.0℃ for 24.0 hours.,307.0
302,0.0,94.25,0.0,0.0,0.0,0.0,0.0,0.0,5.5,0.0,0.0,0.25,0.0,0.0,0.0,0.0,0.0,0.0,475,40,0,0,0,0,0.0,120,24.0,0,0.0,0,0.0,the first heat treatment is Solution treatment at 475℃ for 40.0min. the second heat treatment is Aging at 120.0℃ for 24.0 hours.,304.0
303,0.0,94.38,0.0,0.0,0.0,0.0,0.0,0.0,5.5,0.0,0.0,0.0,0.0,0.0,0.0,0.0,0.0,0.12,475,40,0,0,0,0,0.0,120,24.0,0,0.0,0,0.0,the first heat treatment is Solution treatment at 475℃ for 40.0min. the second heat treatment is Aging at 120.0℃ for 24.0 hours.,295.0
304,0.0,94.5,0.0,0.0,0.0,0.0,0.0,0.0,5.5,0.0,0.0,0.0,0.0,0.0,0.0,0.0,0.0,0.0,475,40,0,0,0,0,0.0,120,24.0,0,0.0,0,0.0,the first heat treatment is Solution treatment at 475℃ for 40.0min. the second heat treatment is Aging at 120.0℃ for 24.0 hours.,282.0
305,0.0,95.8,0.0,0.0,0.0,0.0,0.0,0.0,4.2,0.0,0.0,0.0,0.0,0.0,0.0,0.0,0.0,0.0,475,40,0,0,0,0,0.0,120,24.0,0,0.0,0,0.0,the first heat treatment is Solution treatment at 475℃ for 40.0min. the second heat treatment is Aging at 120.0℃ for 24.0 hours.,270.0
306,0.0,97.5,0.0,0.0,0.0,0.0,0.0,0.0,2.1,0.0,0.0,0.3,0.0,0.0,0.0,0.0,0.0,0.1,475,40,0,0,0,0,0.0,120,24.0,0,0.0,0,0.0,the first heat treatment is Solution treatment at 475℃ for 40.0min. the second heat treatment is Aging at 120.0℃ for 24.0 hours.,270.0
307,0.0,98.45,0.0,0.0,0.0,0.0,0.0,0.0,1.15,0.0,0.0,0.3,0.0,0.0,0.0,0.0,0.0,0.1,475,40,0,0,0,0,0.0,120,24.0,0,0.0,0,0.0,the first heat treatment is Solution treatment at 475℃ for 40.0min. the second heat treatment is Aging at 120.0℃ for 24.0 hours.,250.0
308,0.0,97.8,0.0,0.0,0.0,0.0,0.0,0.0,2.2,0.0,0.0,0.0,0.0,0.0,0.0,0.0,0.0,0.0,475,40,0,0,0,0,0.0,120,24.0,0,0.0,0,0.0,the first heat treatment is Solution treatment at 475℃ for 40.0min. the second heat treatment is Aging at 120.0℃ for 24.0 hours.,190.0
309,0.0,98.85,0.0,0.0,0.0,0.0,0.0,0.0,1.15,0.0,0.0,0.0,0.0,0.0,0.0,0.0,0.0,0.0,475,40,0,0,0,0,0.0,120,24.0,0,0.0,0,0.0,the first heat treatment is Solution treatment at 475℃ for 40.0min. the second heat treatment is Aging at 120.0℃ for 24.0 hours.,120.0
310,0.0,89.38,0.0,0.0,0.21,1.39,0.38,0.0,2.57,0.21,0.0,0.0,0.36,0.0,0.16,0.0,5.34,0.0,470,120,0,0,0,0,0.0,120,24.0,0,0.0,0,0.0,the first heat treatment is Solution treatment at 470℃ for 2h. the second heat treatment is Aging at 120.0℃ for 24.0 hours.,515.0
311,0.4,93.2,0.0,0.0,0.0,3.76,0.0,1.34,0.4,0.3,0.0,0.0,0.0,0.0,0.1,0.0,0.4,0.1,525,90,0,0,0,0,6.0,160,24.0,0,0.0,0,0.0,the first heat treatment is Solution treatment at 525℃ for 90.0min. the second heat treatment is Cold rolling at 20℃ with 6.0% reduction. the third heat treatment is Aging at 160.0℃ for 24.0 hours.,625.0
312,0.4,93.21,0.0,0.0,0.0,3.81,0.0,1.28,0.4,0.3,0.0,0.0,0.0,0.0,0.1,0.0,0.4,0.1,525,90,0,0,0,0,6.0,160,24.0,0,0.0,0,0.0,the first heat treatment is Solution treatment at 525℃ for 90.0min. the second heat treatment is Cold rolling at 20℃ with 6.0% reduction. the third heat treatment is Aging at 160.0℃ for 24.0 hours.,623.0
313,0.4,93.26,0.0,0.0,0.0,3.66,0.0,1.38,0.4,0.3,0.0,0.0,0.0,0.0,0.1,0.0,0.4,0.1,525,90,0,0,0,0,6.0,160,24.0,0,0.0,0,0.0,the first heat treatment is Solution treatment at 525℃ for 90.0min. the second heat treatment is Cold rolling at 20℃ with 6.0% reduction. the third heat treatment is Aging at 160.0℃ for 24.0 hours.,617.0
314,0.4,93.04,0.0,0.0,0.0,4.16,0.0,1.1,0.4,0.3,0.0,0.0,0.0,0.0,0.1,0.0,0.4,0.1,525,90,0,0,0,0,6.0,160,24.0,0,0.0,0,0.0,the first heat treatment is Solution treatment at 525℃ for 90.0min. the second heat treatment is Cold rolling at 20℃ with 6.0% reduction. the third heat treatment is Aging at 160.0℃ for 24.0 hours.,609.0
315,0.4,92.75,0.0,0.0,0.0,4.15,0.0,1.4,0.4,0.3,0.0,0.0,0.0,0.0,0.1,0.0,0.4,0.1,525,90,0,0,0,0,6.0,160,24.0,0,0.0,0,0.0,the first heat treatment is Solution treatment at 525℃ for 90.0min. the second heat treatment is Cold rolling at 20℃ with 6.0% reduction. the third heat treatment is Aging at 160.0℃ for 24.0 hours.,608.0
316,0.4,93.28,0.0,0.0,0.0,3.92,0.0,1.1,0.4,0.3,0.0,0.0,0.0,0.0,0.1,0.0,0.4,0.1,525,90,0,0,0,0,6.0,160,24.0,0,0.0,0,0.0,the first heat treatment is Solution treatment at 525℃ for 90.0min. the second heat treatment is Cold rolling at 20℃ with 6.0% reduction. the third heat treatment is Aging at 160.0℃ for 24.0 hours.,601.0
317,0.4,93.54,0.0,0.0,0.0,3.58,0.0,1.18,0.4,0.3,0.0,0.0,0.0,0.0,0.1,0.0,0.4,0.1,525,90,0,0,0,0,6.0,160,24.0,0,0.0,0,0.0,the first heat treatment is Solution treatment at 525℃ for 90.0min. the second heat treatment is Cold rolling at 20℃ with 6.0% reduction. the third heat treatment is Aging at 160.0℃ for 24.0 hours.,601.0
318,0.4,93.38,0.0,0.0,0.0,3.48,0.0,1.44,0.4,0.3,0.0,0.0,0.0,0.0,0.1,0.0,0.4,0.1,525,90,0,0,0,0,6.0,160,24.0,0,0.0,0,0.0,the first heat treatment is Solution treatment at 525℃ for 90.0min. the second heat treatment is Cold rolling at 20℃ with 6.0% reduction. the third heat treatment is Aging at 160.0℃ for 24.0 hours.,601.0
319,0.4,93.5,0.0,0.0,0.0,3.54,0.0,1.26,0.4,0.3,0.0,0.0,0.0,0.0,0.1,0.0,0.4,0.1,525,90,0,0,0,0,6.0,160,24.0,0,0.0,0,0.0,the first heat treatment is Solution treatment at 525℃ for 90.0min. the second heat treatment is Cold rolling at 20℃ with 6.0% reduction. the third heat treatment is Aging at 160.0℃ for 24.0 hours.,586.0
320,0.4,93.37,0.0,0.0,0.0,3.45,0.0,1.48,0.4,0.3,0.0,0.0,0.0,0.0,0.1,0.0,0.4,0.1,525,90,0,0,0,0,6.0,160,24.0,0,0.0,0,0.0,the first heat treatment is Solution treatment at 525℃ for 90.0min. the second heat treatment is Cold rolling at 20℃ with 6.0% reduction. the third heat treatment is Aging at 160.0℃ for 24.0 hours.,579.0
321,0.4,93.69,0.0,0.0,0.0,3.35,0.0,1.26,0.4,0.3,0.0,0.0,0.0,0.0,0.1,0.0,0.4,0.1,525,90,0,0,0,0,6.0,160,24.0,0,0.0,0,0.0,the first heat treatment is Solution treatment at 525℃ for 90.0min. the second heat treatment is Cold rolling at 20℃ with 6.0% reduction. the third heat treatment is Aging at 160.0℃ for 24.0 hours.,578.0
322,0.4,93.64,0.0,0.0,0.0,3.66,0.0,1.0,0.4,0.3,0.0,0.0,0.0,0.0,0.1,0.0,0.4,0.1,525,90,0,0,0,0,6.0,160,24.0,0,0.0,0,0.0,the first heat treatment is Solution treatment at 525℃ for 90.0min. the second heat treatment is Cold rolling at 20℃ with 6.0% reduction. the third heat treatment is Aging at 160.0℃ for 24.0 hours.,578.0
323,0.4,93.61,0.0,0.0,0.0,3.63,0.0,1.06,0.4,0.3,0.0,0.0,0.0,0.0,0.1,0.0,0.4,0.1,525,90,0,0,0,0,6.0,160,24.0,0,0.0,0,0.0,the first heat treatment is Solution treatment at 525℃ for 90.0min. the second heat treatment is Cold rolling at 20℃ with 6.0% reduction. the third heat treatment is Aging at 160.0℃ for 24.0 hours.,570.0
324,0.4,93.62,0.0,0.0,0.0,3.74,0.0,0.94,0.4,0.3,0.0,0.0,0.0,0.0,0.1,0.0,0.4,0.1,525,90,0,0,0,0,6.0,160,24.0,0,0.0,0,0.0,the first heat treatment is Solution treatment at 525℃ for 90.0min. the second heat treatment is Cold rolling at 20℃ with 6.0% reduction. the third heat treatment is Aging at 160.0℃ for 24.0 hours.,569.0
325,0.4,93.91,0.0,0.0,0.0,3.41,0.0,0.98,0.4,0.3,0.0,0.0,0.0,0.0,0.1,0.0,0.4,0.1,525,90,0,0,0,0,6.0,160,24.0,0,0.0,0,0.0,the first heat treatment is Solution treatment at 525℃ for 90.0min. the second heat treatment is Cold rolling at 20℃ with 6.0% reduction. the third heat treatment is Aging at 160.0℃ for 24.0 hours.,568.0
326,0.4,93.57,0.0,0.0,0.0,3.77,0.0,0.96,0.4,0.3,0.0,0.0,0.0,0.0,0.1,0.0,0.4,0.1,525,90,0,0,0,0,6.0,160,24.0,0,0.0,0,0.0,the first heat treatment is Solution treatment at 525℃ for 90.0min. the second heat treatment is Cold rolling at 20℃ with 6.0% reduction. the third heat treatment is Aging at 160.0℃ for 24.0 hours.,568.0
327,0.4,93.88,0.0,0.0,0.0,3.3,0.0,1.12,0.4,0.3,0.0,0.0,0.0,0.0,0.1,0.0,0.4,0.1,525,90,0,0,0,0,6.0,160,24.0,0,0.0,0,0.0,the first heat treatment is Solution treatment at 525℃ for 90.0min. the second heat treatment is Cold rolling at 20℃ with 6.0% reduction. the third heat treatment is Aging at 160.0℃ for 24.0 hours.,551.0
328,0.4,94.1,0.0,0.0,0.0,3.24,0.0,0.96,0.4,0.3,0.0,0.0,0.0,0.0,0.1,0.0,0.4,0.1,525,90,0,0,0,0,6.0,160,24.0,0,0.0,0,0.0,the first heat treatment is Solution treatment at 525℃ for 90.0min. the second heat treatment is Cold rolling at 20℃ with 6.0% reduction. the third heat treatment is Aging at 160.0℃ for 24.0 hours.,550.0
329,0.0,86.43,0.0,0.0,0.12,2.5,0.1,0.0,2.8,0.0,0.0,0.0,0.05,0.0,0.0,0.0,8.0,0.0,460,60,0,0,0,0,0.0,120,24.0,0,0.0,0,0.0,the first heat treatment is Solution treatment at 460℃ for 1h. the second heat treatment is Aging at 120.0℃ for 24.0 hours.,585.0
330,0.0,86.43,0.0,0.0,0.12,2.5,0.1,0.0,2.8,0.0,0.0,0.0,0.05,0.0,0.0,0.0,8.0,0.0,460,60,0,0,0,0,0.0,120,8.0,160,24.0,0,0.0,the first heat treatment is Solution treatment at 460℃ for 1h. the second heat treatment is Aging at 120.0℃ for 8.0 hours.,529.0
331,0.0,86.43,0.0,0.0,0.12,2.5,0.1,0.0,2.8,0.0,0.0,0.0,0.05,0.0,0.0,0.0,8.0,0.0,460,60,0,0,0,0,0.0,120,24.0,170,1.5,120,24.0,the first heat treatment is Solution treatment at 460℃ for 1h. the second heat treatment is Aging at 120.0℃ for 24.0 hours.,567.0
332,0.0,86.55,0.0,0.0,0.0,2.5,0.01,0.0,2.8,0.0,0.0,0.0,0.02,0.0,0.0,0.0,8.0,0.12,470,30,480,45,490,60,0.0,120,24.0,0,0.0,0,0.0,the first heat treatment is Solution treatment at 470℃ for 30.0min. the second heat treatment is Solution treatment at 480℃ for 45.0min. the third heat treatment is Solution treatment at 490℃ for 1h. the fourth heat treatment is Aging at 120.0℃ for 24.0 hours.,513.0
333,0.0,94.3,0.0,0.0,0.0,4.4,0.0,0.0,0.7,0.0,0.0,0.0,0.6,0.0,0.0,0.0,0.0,0.0,520,60,0,0,0,0,0.0,170,16.0,0,0.0,0,0.0,the first heat treatment is Solution treatment at 520℃ for 1h. the second heat treatment is Aging at 170.0℃ for 16.0 hours.,504.0
334,0.0,93.21,0.0,0.0,0.0,6.0,0.06,0.0,0.29,0.2,0.0,0.0,0.01,0.0,0.06,0.0,0.0,0.17,530,120,0,0,0,0,10.0,170,21.0,0,0.0,0,0.0,the first heat treatment is Solution treatment at 530℃ for 2h. the second heat treatment is Cold rolling at 20℃ with 10.0% reduction. the third heat treatment is Aging at 170.0℃ for 21.0 hours.,510.0
335,0.0,93.26,0.0,0.0,0.0,5.9,0.08,0.0,0.28,0.21,0.0,0.0,0.03,0.0,0.05,0.0,0.0,0.19,530,120,0,0,0,0,10.0,170,21.0,0,0.0,0,0.0,the first heat treatment is Solution treatment at 530℃ for 2h. the second heat treatment is Cold rolling at 20℃ with 10.0% reduction. the third heat treatment is Aging at 170.0℃ for 21.0 hours.,507.0
336,0.0,92.98,0.0,0.0,0.0,6.1,0.1,0.0,0.31,0.22,0.0,0.0,0.04,0.0,0.07,0.0,0.0,0.18,530,120,0,0,0,0,10.0,170,21.0,0,0.0,0,0.0,the first heat treatment is Solution treatment at 530℃ for 2h. the second heat treatment is Cold rolling at 20℃ with 10.0% reduction. the third heat treatment is Aging at 170.0℃ for 21.0 hours.,500.0
337,0.0,93.08,0.0,0.0,0.0,6.0,0.12,0.0,0.3,0.18,0.0,0.0,0.06,0.0,0.06,0.0,0.0,0.2,530,120,0,0,0,0,10.0,170,21.0,0,0.0,0,0.0,the first heat treatment is Solution treatment at 530℃ for 2h. the second heat treatment is Cold rolling at 20℃ with 10.0% reduction. the third heat treatment is Aging at 170.0℃ for 21.0 hours.,475.0
338,0.0,92.98,0.0,0.0,0.0,5.9,0.2,0.0,0.32,0.2,0.0,0.0,0.11,0.0,0.08,0.0,0.0,0.21,530,120,0,0,0,0,10.0,170,21.0,0,0.0,0,0.0,the first heat treatment is Solution treatment at 530℃ for 2h. the second heat treatment is Cold rolling at 20℃ with 10.0% reduction. the third heat treatment is Aging at 170.0℃ for 21.0 hours.,460.0
339,0.0,89.1,0.0,0.0,0.22,1.56,0.38,0.0,2.8,0.1,0.01,0.0,0.08,0.0,0.03,0.0,5.72,0.0,470,120,0,0,0,0,2.0,120,24.0,0,0.0,0,0.0,the first heat treatment is Solution treatment at 470℃ for 2h. the second heat treatment is Cold rolling at 20℃ with 2.0% reduction. the third heat treatment is Aging at 120.0℃ for 24.0 hours.,529.0
340,0.0,96.77,0.0,0.0,0.0,0.737,0.238,0.0,0.368,0.369,0.0,0.0,1.235,0.0,0.0,0.0,0.0,0.283,540,30,0,0,0,0,0.0,180,5.0,0,0.0,0,0.0,the first heat treatment is Solution treatment at 540℃ for 30.0min. the second heat treatment is Aging at 180.0℃ for 5.0 hours.,398.4
341,0.0,96.05,0.0,0.0,0.0,0.94,0.13,0.0,1.12,0.58,0.0,0.0,1.18,0.0,0.0,0.0,0.0,0.0,540,30,0,0,0,0,0.0,180,6.0,0,0.0,0,0.0,the first heat treatment is Solution treatment at 540℃ for 30.0min. the second heat treatment is Aging at 180.0℃ for 6.0 hours.,456.0
342,0.0,95.95,0.0,0.0,0.15,0.89,0.12,0.0,1.1,0.62,0.0,0.0,1.17,0.0,0.0,0.0,0.0,0.0,540,30,0,0,0,0,0.0,180,6.0,0,0.0,0,0.0,the first heat treatment is Solution treatment at 540℃ for 30.0min. the second heat treatment is Aging at 180.0℃ for 6.0 hours.,437.0
343,0.0,96.44,0.0,0.0,0.16,0.91,0.13,0.0,1.16,0.0,0.0,0.0,1.2,0.0,0.0,0.0,0.0,0.0,540,30,0,0,0,0,0.0,180,6.0,0,0.0,0,0.0,the first heat treatment is Solution treatment at 540℃ for 30.0min. the second heat treatment is Aging at 180.0℃ for 6.0 hours.,418.0
344,0.0,96.58,0.0,0.0,0.0,0.92,0.14,0.0,1.15,0.0,0.0,0.0,1.21,0.0,0.0,0.0,0.0,0.0,540,30,0,0,0,0,0.0,180,6.0,0,0.0,0,0.0,the first heat treatment is Solution treatment at 540℃ for 30.0min. the second heat treatment is Aging at 180.0℃ for 6.0 hours.,410.0
345,0.0,91.0,0.0,0.0,0.0,1.0,0.0,0.0,3.5,0.0,0.0,0.0,0.0,0.0,0.0,0.0,4.5,0.0,470,60,0,0,0,0,0.0,120,24.0,0,0.0,0,0.0,the first heat treatment is Solution treatment at 470℃ for 1h. the second heat treatment is Aging at 120.0℃ for 24.0 hours.,617.0
346,0.0,88.16,0.0,0.0,0.0,1.0,0.07,0.0,2.3,0.2,0.0,0.0,0.05,0.0,0.0,0.0,8.1,0.12,475,60,0,0,0,0,0.0,120,24.0,0,0.0,0,0.0,the first heat treatment is Solution treatment at 475℃ for 1h. the second heat treatment is Aging at 120.0℃ for 24.0 hours.,667.38
347,0.0,88.16,0.0,0.0,0.0,1.0,0.07,0.0,2.3,0.2,0.0,0.0,0.05,0.0,0.0,0.0,8.1,0.12,475,60,0,0,0,0,0.0,100,36.0,0,0.0,0,0.0,the first heat treatment is Solution treatment at 475℃ for 1h. the second heat treatment is Aging at 100.0℃ for 36.0 hours.,671.92
348,0.0,88.16,0.0,0.0,0.0,1.0,0.07,0.0,2.3,0.2,0.0,0.0,0.05,0.0,0.0,0.0,8.1,0.12,475,60,0,0,0,0,0.0,120,6.0,150,12.0,0,0.0,the first heat treatment is Solution treatment at 475℃ for 1h. the second heat treatment is Aging at 120.0℃ for 6.0 hours.,642.99
349,0.0,88.16,0.0,0.0,0.0,1.0,0.07,0.0,2.3,0.2,0.0,0.0,0.05,0.0,0.0,0.0,8.1,0.12,475,60,0,0,0,0,0.0,120,6.0,165,24.0,0,0.0,the first heat treatment is Solution treatment at 475℃ for 1h. the second heat treatment is Aging at 120.0℃ for 6.0 hours.,546.11
350,0.0,88.16,0.0,0.0,0.0,1.0,0.07,0.0,2.3,0.2,0.0,0.0,0.05,0.0,0.0,0.0,8.1,0.12,475,60,0,0,0,0,0.0,120,6.0,175,24.0,0,0.0,the first heat treatment is Solution treatment at 475℃ for 1h. the second heat treatment is Aging at 120.0℃ for 6.0 hours.,454.52
351,0.0,88.16,0.0,0.0,0.0,1.0,0.07,0.0,2.3,0.2,0.0,0.0,0.05,0.0,0.0,0.0,8.1,0.12,475,60,0,0,0,0,0.0,120,24.0,190,0.5,120,24.0,the first heat treatment is Solution treatment at 475℃ for 1h. the second heat treatment is Aging at 120.0℃ for 24.0 hours.,670.65
352,0.0,88.16,0.0,0.0,0.0,1.0,0.07,0.0,2.3,0.2,0.0,0.0,0.05,0.0,0.0,0.0,8.1,0.12,475,60,0,0,0,0,0.0,120,24.0,170,1.25,120,24.0,the first heat treatment is Solution treatment at 475℃ for 1h. the second heat treatment is Aging at 120.0℃ for 24.0 hours.,627.39
353,0.0,88.16,0.0,0.0,0.0,1.0,0.07,0.0,2.3,0.2,0.0,0.0,0.05,0.0,0.0,0.0,8.1,0.12,475,60,0,0,0,0,0.0,120,24.0,180,1.25,120,24.0,the first heat treatment is Solution treatment at 475℃ for 1h. the second heat treatment is Aging at 120.0℃ for 24.0 hours.,654.32
354,0.0,88.16,0.0,0.0,0.0,1.0,0.07,0.0,2.3,0.2,0.0,0.0,0.05,0.0,0.0,0.0,8.1,0.12,475,60,0,0,0,0,0.0,120,24.0,180,0.75,120,24.0,the first heat treatment is Solution treatment at 475℃ for 1h. the second heat treatment is Aging at 120.0℃ for 24.0 hours.,667.24
355,0.0,87.2,0.0,0.0,0.09,1.3,0.0,0.0,2.41,0.0,0.0,0.3,0.0,0.0,0.0,0.0,8.54,0.16,475,60,0,0,0,0,0.0,120,24.0,0,0.0,0,0.0,the first heat treatment is Solution treatment at 475℃ for 1h. the second heat treatment is Aging at 120.0℃ for 24.0 hours.,732.0
356,0.0,87.61,0.0,0.0,0.18,0.8,0.0,0.0,2.41,0.0,0.0,0.3,0.0,0.0,0.0,0.0,8.54,0.16,475,60,0,0,0,0,0.0,120,24.0,0,0.0,0,0.0,the first heat treatment is Solution treatment at 475℃ for 1h. the second heat treatment is Aging at 120.0℃ for 24.0 hours.,724.9
357,0.0,87.11,0.0,0.0,0.18,1.3,0.0,0.0,2.41,0.0,0.0,0.3,0.0,0.0,0.0,0.0,8.54,0.16,475,60,0,0,0,0,0.0,120,24.0,0,0.0,0,0.0,the first heat treatment is Solution treatment at 475℃ for 1h. the second heat treatment is Aging at 120.0℃ for 24.0 hours.,720.7
358,0.0,87.11,0.0,0.0,0.18,1.3,0.0,0.0,2.41,0.0,0.0,0.3,0.0,0.0,0.0,0.0,8.54,0.16,475,60,0,0,0,0,0.0,120,24.0,0,0.0,0,0.0,the first heat treatment is Solution treatment at 475℃ for 1h. the second heat treatment is Aging at 120.0℃ for 24.0 hours.,707.0
359,0.0,86.61,0.0,0.0,0.18,1.8,0.0,0.0,2.41,0.0,0.0,0.3,0.0,0.0,0.0,0.0,8.54,0.16,475,60,0,0,0,0,0.0,120,24.0,0,0.0,0,0.0,the first heat treatment is Solution treatment at 475℃ for 1h. the second heat treatment is Aging at 120.0℃ for 24.0 hours.,693.2
360,0.0,86.21000000000001,0.0,0.0,0.18,2.2,0.0,0.0,2.41,0.0,0.0,0.3,0.0,0.0,0.0,0.0,8.54,0.16,475,60,0,0,0,0,0.0,120,24.0,0,0.0,0,0.0,the first heat treatment is Solution treatment at 475℃ for 1h. the second heat treatment is Aging at 120.0℃ for 24.0 hours.,692.3
361,0.0,87.28999999999999,0.0,0.0,0.0,1.3,0.0,0.0,2.41,0.0,0.0,0.3,0.0,0.0,0.0,0.0,8.54,0.16,475,60,0,0,0,0,0.0,120,24.0,0,0.0,0,0.0,the first heat treatment is Solution treatment at 475℃ for 1h. the second heat treatment is Aging at 120.0℃ for 24.0 hours.,684.0
362,0.0,86.69,0.0,0.0,0.0,2.2,0.0,0.0,2.41,0.0,0.0,0.0,0.0,0.0,0.0,0.0,8.54,0.16,475,60,0,0,0,0,0.0,120,24.0,0,0.0,0,0.0,the first heat treatment is Solution treatment at 475℃ for 1h. the second heat treatment is Aging at 120.0℃ for 24.0 hours.,672.3
363,0.0,86.85,0.0,0.0,0.0,2.2,0.0,0.0,2.41,0.0,0.0,0.0,0.0,0.0,0.0,0.0,8.54,0.0,475,60,0,0,0,0,0.0,120,24.0,0,0.0,0,0.0,the first heat treatment is Solution treatment at 475℃ for 1h. the second heat treatment is Aging at 120.0℃ for 24.0 hours.,524.7
364,0.0,85.94,0.0,0.0,0.0,1.6,0.0,0.0,2.3,0.0,0.0,0.0,0.0,0.0,0.0,0.0,10.0,0.16,485,60,0,0,0,0,0.0,120,24.0,0,0.0,0,0.0,the first heat treatment is Solution treatment at 485℃ for 1h. the second heat treatment is Aging at 120.0℃ for 24.0 hours.,767.0
365,0.0,87.4,0.0,0.0,0.0,1.6,0.0,0.0,2.3,0.0,0.0,0.0,0.0,0.0,0.0,0.0,8.54,0.16,485,60,0,0,0,0,0.0,120,24.0,0,0.0,0,0.0,the first heat treatment is Solution treatment at 485℃ for 1h. the second heat treatment is Aging at 120.0℃ for 24.0 hours.,753.0
366,0.0,89.24,0.0,0.0,0.0,1.6,0.0,0.0,2.3,0.0,0.0,0.0,0.0,0.0,0.0,0.0,6.7,0.16,485,60,0,0,0,0,0.0,120,24.0,0,0.0,0,0.0,the first heat treatment is Solution treatment at 485℃ for 1h. the second heat treatment is Aging at 120.0℃ for 24.0 hours.,700.0
367,0.0,89.74,0.0,0.0,0.0,1.6,0.0,0.0,2.3,0.0,0.0,0.0,0.0,0.0,0.0,0.0,6.2,0.16,485,60,0,0,0,0,0.0,120,24.0,0,0.0,0,0.0,the first heat treatment is Solution treatment at 485℃ for 1h. the second heat treatment is Aging at 120.0℃ for 24.0 hours.,676.0
368,0.0,89.44,0.0,0.0,0.0,1.9,0.0,0.0,2.3,0.0,0.0,0.0,0.0,0.0,0.0,0.0,6.2,0.16,485,60,0,0,0,0,0.0,120,24.0,0,0.0,0,0.0,the first heat treatment is Solution treatment at 485℃ for 1h. the second heat treatment is Aging at 120.0℃ for 24.0 hours.,673.0
369,0.0,89.03999999999999,0.0,0.0,0.0,2.3,0.0,0.0,2.3,0.0,0.0,0.0,0.0,0.0,0.0,0.0,6.2,0.16,485,60,0,0,0,0,0.0,120,24.0,0,0.0,0,0.0,the first heat treatment is Solution treatment at 485℃ for 1h. the second heat treatment is Aging at 120.0℃ for 24.0 hours.,661.0
370,0.0,89.34,0.0,0.0,0.0,2.0,0.0,0.0,2.3,0.0,0.0,0.0,0.0,0.0,0.0,0.0,6.2,0.16,485,60,0,0,0,0,0.0,120,24.0,0,0.0,0,0.0,the first heat treatment is Solution treatment at 485℃ for 1h. the second heat treatment is Aging at 120.0℃ for 24.0 hours.,661.0
371,0.0,89.04,0.0,0.0,0.0,2.0,0.0,0.0,2.6,0.0,0.0,0.0,0.0,0.0,0.0,0.0,6.2,0.16,485,60,0,0,0,0,0.0,120,24.0,180,0.5,120,24.0,the first heat treatment is Solution treatment at 485℃ for 1h. the second heat treatment is Aging at 120.0℃ for 24.0 hours.,659.0
372,0.0,88.74,0.0,0.0,0.0,2.6,0.0,0.0,2.3,0.0,0.0,0.0,0.0,0.0,0.0,0.0,6.2,0.16,485,60,0,0,0,0,0.0,120,24.0,0,0.0,0,0.0,the first heat treatment is Solution treatment at 485℃ for 1h. the second heat treatment is Aging at 120.0℃ for 24.0 hours.,658.0
373,0.0,90.03999999999999,0.0,0.0,0.0,1.3,0.0,0.0,2.3,0.0,0.0,0.0,0.0,0.0,0.0,0.0,6.2,0.16,485,60,0,0,0,0,0.0,120,24.0,0,0.0,0,0.0,the first heat treatment is Solution treatment at 485℃ for 1h. the second heat treatment is Aging at 120.0℃ for 24.0 hours.,639.0
374,0.0,89.74,0.0,0.0,0.0,2.0,0.0,0.0,1.9,0.0,0.0,0.0,0.0,0.0,0.0,0.0,6.2,0.16,485,60,0,0,0,0,0.0,120,24.0,180,0.5,120,24.0,the first heat treatment is Solution treatment at 485℃ for 1h. the second heat treatment is Aging at 120.0℃ for 24.0 hours.,618.0
375,0.0,87.59,0.0,0.0,0.0,1.5,0.0,0.0,2.41,0.0,0.0,0.0,0.0,0.0,0.0,0.0,8.5,0.0,485,60,0,0,0,0,0.0,120,24.0,0,0.0,0,0.0,the first heat treatment is Solution treatment at 485℃ for 1h. the second heat treatment is Aging at 120.0℃ for 24.0 hours.,753.0
376,0.0,86.09,0.0,0.0,0.0,1.5,0.0,0.0,2.41,0.0,0.0,0.0,0.0,0.0,0.0,0.0,10.0,0.0,485,60,0,0,0,0,0.0,120,24.0,0,0.0,0,0.0,the first heat treatment is Solution treatment at 485℃ for 1h. the second heat treatment is Aging at 120.0℃ for 24.0 hours.,747.0
377,0.0,89.39,0.0,0.0,0.0,1.5,0.0,0.0,2.41,0.0,0.0,0.0,0.0,0.0,0.0,0.0,6.7,0.0,485,60,0,0,0,0,0.0,120,24.0,0,0.0,0,0.0,the first heat treatment is Solution treatment at 485℃ for 1h. the second heat treatment is Aging at 120.0℃ for 24.0 hours.,700.0
378,0.0,89.9,0.0,0.0,0.0,1.6,0.0,0.0,2.3,0.0,0.0,0.0,0.0,0.0,0.0,0.0,6.2,0.0,485,60,0,0,0,0,0.0,120,24.0,0,0.0,0,0.0,the first heat treatment is Solution treatment at 485℃ for 1h. the second heat treatment is Aging at 120.0℃ for 24.0 hours.,676.0
379,0.0,89.89,0.0,0.0,0.0,1.5,0.0,0.0,2.41,0.0,0.0,0.0,0.0,0.0,0.0,0.0,6.2,0.0,485,60,0,0,0,0,0.0,120,24.0,0,0.0,0,0.0,the first heat treatment is Solution treatment at 485℃ for 1h. the second heat treatment is Aging at 120.0℃ for 24.0 hours.,675.0
380,0.0,89.6,0.0,0.0,0.0,1.9,0.0,0.0,2.3,0.0,0.0,0.0,0.0,0.0,0.0,0.0,6.2,0.0,485,60,0,0,0,0,0.0,120,24.0,0,0.0,0,0.0,the first heat treatment is Solution treatment at 485℃ for 1h. the second heat treatment is Aging at 120.0℃ for 24.0 hours.,673.0
381,0.0,89.2,0.0,0.0,0.0,2.3,0.0,0.0,2.3,0.0,0.0,0.0,0.0,0.0,0.0,0.0,6.2,0.0,485,60,0,0,0,0,0.0,120,24.0,0,0.0,0,0.0,the first heat treatment is Solution treatment at 485℃ for 1h. the second heat treatment is Aging at 120.0℃ for 24.0 hours.,666.0
382,0.0,89.5,0.0,0.0,0.0,2.0,0.0,0.0,2.3,0.0,0.0,0.0,0.0,0.0,0.0,0.0,6.2,0.0,485,60,0,0,0,0,0.0,120,24.0,0,0.0,0,0.0,the first heat treatment is Solution treatment at 485℃ for 1h. the second heat treatment is Aging at 120.0℃ for 24.0 hours.,661.0
383,0.0,88.9,0.0,0.0,0.0,2.6,0.0,0.0,2.3,0.0,0.0,0.0,0.0,0.0,0.0,0.0,6.2,0.0,485,60,0,0,0,0,0.0,120,24.0,0,0.0,0,0.0,the first heat treatment is Solution treatment at 485℃ for 1h. the second heat treatment is Aging at 120.0℃ for 24.0 hours.,660.0
384,0.0,89.2,0.0,0.0,0.0,2.0,0.0,0.0,2.6,0.0,0.0,0.0,0.0,0.0,0.0,0.0,6.2,0.0,485,60,0,0,0,0,0.0,120,24.0,0,0.0,0,0.0,the first heat treatment is Solution treatment at 485℃ for 1h. the second heat treatment is Aging at 120.0℃ for 24.0 hours.,659.0
385,0.0,90.2,0.0,0.0,0.0,1.3,0.0,0.0,2.3,0.0,0.0,0.0,0.0,0.0,0.0,0.0,6.2,0.0,485,60,0,0,0,0,0.0,120,24.0,0,0.0,0,0.0,the first heat treatment is Solution treatment at 485℃ for 1h. the second heat treatment is Aging at 120.0℃ for 24.0 hours.,640.0
386,0.0,89.9,0.0,0.0,0.0,2.0,0.0,0.0,1.9,0.0,0.0,0.0,0.0,0.0,0.0,0.0,6.2,0.0,485,60,0,0,0,0,0.0,120,24.0,0,0.0,0,0.0,the first heat treatment is Solution treatment at 485℃ for 1h. the second heat treatment is Aging at 120.0℃ for 24.0 hours.,613.0
387,0.0,96.953,0.0,0.0,0.14,0.27,0.15,0.0,1.17,0.537,0.0,0.0,0.67,0.0,0.11,0.0,0.0,0.0,535,75,0,0,0,0,0.0,175,10.0,0,0.0,0,0.0,the first heat treatment is Solution treatment at 535℃ for 75.0min. the second heat treatment is Aging at 175.0℃ for 10.0 hours.,367.0
388,0.0,97.1353,0.0,0.0,0.14,0.3,0.16,0.0,1.15,0.321,0.0,0.0,0.78,0.0,0.0137,0.0,0.0,0.0,535,75,0,0,0,0,0.0,175,10.0,0,0.0,0,0.0,the first heat treatment is Solution treatment at 535℃ for 75.0min. the second heat treatment is Aging at 175.0℃ for 10.0 hours.,380.0
389,0.0,97.344,0.0,0.0,0.14,0.33,0.16,0.0,1.12,0.186,0.0,0.0,0.71,0.0,0.01,0.0,0.0,0.0,535,75,0,0,0,0,0.0,175,10.0,0,0.0,0,0.0,the first heat treatment is Solution treatment at 535℃ for 75.0min. the second heat treatment is Aging at 175.0℃ for 10.0 hours.,390.0
390,0.0,97.5798,0.0,0.0,0.14,0.28,0.14,0.0,1.15,0.087,0.0,0.0,0.61,0.0,0.0132,0.0,0.0,0.0,535,75,0,0,0,0,0.0,175,10.0,0,0.0,0,0.0,the first heat treatment is Solution treatment at 535℃ for 75.0min. the second heat treatment is Aging at 175.0℃ for 10.0 hours.,380.0
391,0.0,97.563,0.0,0.0,0.007,0.29,0.15,0.0,1.14,0.179,0.0,0.0,0.66,0.0,0.011,0.0,0.0,0.0,535,75,0,0,0,0,0.0,175,10.0,0,0.0,0,0.0,the first heat treatment is Solution treatment at 535℃ for 75.0min. the second heat treatment is Aging at 175.0℃ for 10.0 hours.,370.0
392,0.0,97.5732,0.0,0.0,0.14,0.31,0.16,0.0,1.15,0.0,0.0,0.0,0.66,0.0,0.0068,0.0,0.0,0.0,535,75,0,0,0,0,0.0,175,10.0,0,0.0,0,0.0,the first heat treatment is Solution treatment at 535℃ for 75.0min. the second heat treatment is Aging at 175.0℃ for 10.0 hours.,375.0
393,0.0,97.838,0.0,0.0,0.0,0.35,0.15,0.0,0.96,0.0,0.0,0.0,0.69,0.0,0.012,0.0,0.0,0.0,535,75,0,0,0,0,0.0,175,10.0,0,0.0,0,0.0,the first heat treatment is Solution treatment at 535℃ for 75.0min. the second heat treatment is Aging at 175.0℃ for 10.0 hours.,354.0
394,0.0,89.7,0.0,0.0,0.0,1.1,0.11,0.0,1.9,0.0,0.0,0.0,0.07,0.0,0.0,0.0,7.0,0.12,450,60,475,90,0,0,0.0,110,8.0,175,6.0,0,0.0,the first heat treatment is Solution treatment at 450℃ for 1h. the second heat treatment is Solution treatment at 475℃ for 90.0min. the third heat treatment is Aging at 110.0℃ for 8.0 hours.,505.0
395,0.0,89.7,0.0,0.0,0.0,1.1,0.11,0.0,1.9,0.0,0.0,0.0,0.07,0.0,0.0,0.0,7.0,0.12,470,60,0,0,0,0,0.0,120,24.0,0,0.0,0,0.0,the first heat treatment is Solution treatment at 470℃ for 1h. the second heat treatment is Aging at 120.0℃ for 24.0 hours.,535.0
396,0.0,89.7,0.0,0.0,0.0,1.1,0.11,0.0,1.9,0.0,0.0,0.0,0.07,0.0,0.0,0.0,7.0,0.12,450,60,475,60,0,0,0.0,120,24.0,0,0.0,0,0.0,the first heat treatment is Solution treatment at 450℃ for 1h. the second heat treatment is Solution treatment at 475℃ for 1h. the third heat treatment is Aging at 120.0℃ for 24.0 hours.,540.0
397,0.0,89.7,0.0,0.0,0.0,1.1,0.11,0.0,1.9,0.0,0.0,0.0,0.07,0.0,0.0,0.0,7.0,0.12,450,60,475,90,0,0,0.0,120,24.0,0,0.0,0,0.0,the first heat treatment is Solution treatment at 450℃ for 1h. the second heat treatment is Solution treatment at 475℃ for 90.0min. the third heat treatment is Aging at 120.0℃ for 24.0 hours.,545.0
398,0.0,89.7,0.0,0.0,0.0,1.1,0.11,0.0,1.9,0.0,0.0,0.0,0.07,0.0,0.0,0.0,7.0,0.12,450,60,475,120,0,0,0.0,120,24.0,0,0.0,0,0.0,the first heat treatment is Solution treatment at 450℃ for 1h. the second heat treatment is Solution treatment at 475℃ for 2h. the third heat treatment is Aging at 120.0℃ for 24.0 hours.,545.0
399,0.0,86.57,0.0,0.0,0.4,2.3,0.15,0.0,2.2,0.05,0.0,0.0,0.1,0.0,0.06,0.0,8.0,0.17,450,120,475,120,0,0,0.0,120,24.0,0,0.0,0,0.0,the first heat treatment is Solution treatment at 450℃ for 2h. the second heat treatment is Solution treatment at 475℃ for 2h. the third heat treatment is Aging at 120.0℃ for 24.0 hours.,708.0
400,0.0,86.57,0.0,0.0,0.4,2.3,0.15,0.0,2.2,0.05,0.0,0.0,0.1,0.0,0.06,0.0,8.0,0.17,450,120,475,120,0,0,0.0,120,24.0,160,3.0,120,24.0,the first heat treatment is Solution treatment at 450℃ for 2h. the second heat treatment is Solution treatment at 475℃ for 2h. the third heat treatment is Aging at 120.0℃ for 24.0 hours.,695.0
401,0.0,85.715,0.0,0.0,0.0,1.6,0.02,0.0,2.06,0.09,0.0,0.0,0.045,0.0,0.077,0.0,10.3,0.093,475,60,0,0,0,0,0.0,150,1.0,0,0.0,0,0.0,the first heat treatment is Solution treatment at 475℃ for 1h. the second heat treatment is Aging at 150.0℃ for 1.0 hours.,658.9
402,0.0,86.786,0.0,0.0,0.0,1.54,0.019,0.0,1.62,0.1,0.0,0.0,0.045,0.0,0.08,0.0,9.7,0.11,475,60,0,0,0,0,0.0,120,4.0,165,8.0,0,0.0,the first heat treatment is Solution treatment at 475℃ for 1h. the second heat treatment is Aging at 120.0℃ for 4.0 hours.,559.3
403,0.0,85.73,0.0,0.0,0.0,1.57,0.012,0.0,1.46,0.1,0.0,0.0,0.049,0.0,0.079,0.0,10.9,0.1,475,60,0,0,0,0,0.0,155,2.0,120,24.0,0,0.0,the first heat treatment is Solution treatment at 475℃ for 1h. the second heat treatment is Aging at 155.0℃ for 2.0 hours.,650.6
404,0.0,86.786,0.0,0.0,0.0,1.54,0.019,0.0,1.62,0.1,0.0,0.0,0.045,0.0,0.08,0.0,9.7,0.11,475,60,0,0,0,0,0.0,120,4.0,180,0.75,120,12.0,the first heat treatment is Solution treatment at 475℃ for 1h. the second heat treatment is Aging at 120.0℃ for 4.0 hours.,636.7
405,0.0,85.73,0.0,0.0,0.0,1.57,0.012,0.0,1.46,0.1,0.0,0.0,0.049,0.0,0.079,0.0,10.9,0.1,475,60,0,0,0,0,0.0,120,12.0,190,0.5,120,12.0,the first heat treatment is Solution treatment at 475℃ for 1h. the second heat treatment is Aging at 120.0℃ for 12.0 hours.,630.4
406,0.0,88.68,0.0,0.0,0.04,2.3,0.15,0.0,2.25,0.1,0.0,0.0,0.12,0.0,0.06,0.0,6.3,0.0,510,60,0,0,0,0,0.0,120,6.0,175,12.0,0,0.0,the first heat treatment is Solution treatment at 510℃ for 1h. the second heat treatment is Aging at 120.0℃ for 6.0 hours.,606.0
407,0.0,89.25,0.0,0.0,0.2,1.7,0.25,0.0,2.3,0.4,0.0,0.0,0.1,0.0,0.0,0.0,5.8,0.0,475,60,0,0,0,0,0.0,120,24.0,0,0.0,0,0.0,the first heat treatment is Solution treatment at 475℃ for 1h. the second heat treatment is Aging at 120.0℃ for 24.0 hours.,582.0
408,0.0,88.67,0.0,0.0,0.23,1.6,0.5,0.0,2.5,0.3,0.0,0.0,0.4,0.0,0.2,0.0,5.6,0.0,475,60,0,0,0,0,0.0,120,24.0,0,0.0,0,0.0,the first heat treatment is Solution treatment at 475℃ for 1h. the second heat treatment is Aging at 120.0℃ for 24.0 hours.,572.0
409,0.0,88.4,0.0,0.0,0.2,1.7,0.5,0.0,2.3,0.4,0.0,0.0,0.5,0.0,0.0,0.0,6.0,0.0,475,60,0,0,0,0,0.0,120,24.0,0,0.0,0,0.0,the first heat treatment is Solution treatment at 475℃ for 1h. the second heat treatment is Aging at 120.0℃ for 24.0 hours.,568.0
410,0.0,89.94,0.0,0.0,0.22,1.55,0.12,0.0,2.25,0.06,0.0,0.0,0.1,0.0,0.06,0.0,5.7,0.0,475,60,0,0,0,0,0.0,120,24.0,0,0.0,0,0.0,the first heat treatment is Solution treatment at 475℃ for 1h. the second heat treatment is Aging at 120.0℃ for 24.0 hours.,552.0
411,0.0,89.52,0.0,0.0,0.23,1.6,0.2,0.0,2.5,0.1,0.0,0.0,0.15,0.0,0.1,0.0,5.6,0.0,475,60,0,0,0,0,0.0,120,24.0,0,0.0,0,0.0,the first heat treatment is Solution treatment at 475℃ for 1h. the second heat treatment is Aging at 120.0℃ for 24.0 hours.,507.0
412,0.0,87.425,0.0,0.0,0.0,2.2,0.12,0.0,2.1,0.025,0.0,0.0,0.08,0.0,0.0,0.0,7.9,0.15,510,60,0,0,0,0,0.0,120,6.0,175,12.0,0,0.0,the first heat treatment is Solution treatment at 510℃ for 1h. the second heat treatment is Aging at 120.0℃ for 6.0 hours.,630.5
413,0.0,87.3,0.0,0.0,0.0,2.2,0.15,0.0,2.1,0.0,0.0,0.0,0.1,0.0,0.0,0.0,8.0,0.15,450,480,475,120,0,0,0.0,120,16.0,150,4.0,120,22.0,the first heat treatment is Solution treatment at 450℃ for 8h. the second heat treatment is Solution treatment at 475℃ for 2h. the third heat treatment is Aging at 120.0℃ for 16.0 hours.,664.0
414,0.0,85.85,0.0,0.0,0.0,2.4,0.0,0.0,2.2,0.0,1.0,0.0,0.0,0.0,0.0,0.0,8.4,0.15,480,120,0,0,0,0,0.0,120,18.0,0,0.0,0,0.0,the first heat treatment is Solution treatment at 480℃ for 2h. the second heat treatment is Aging at 120.0℃ for 18.0 hours.,692.12
415,0.0,85.85,0.0,0.0,0.0,2.4,0.0,0.0,2.2,0.0,1.0,0.0,0.0,0.0,0.0,0.0,8.4,0.15,480,120,0,0,0,0,0.0,120,3.0,160,4.0,0,0.0,the first heat treatment is Solution treatment at 480℃ for 2h. the second heat treatment is Aging at 120.0℃ for 3.0 hours.,692.12
416,0.0,86.7,0.0,0.0,0.2,2.28,0.0,0.0,2.14,0.2,0.0,0.0,0.0,0.0,0.03,0.0,8.28,0.17,470,120,480,60,0,0,0.0,120,24.0,0,0.0,0,0.0,the first heat treatment is Solution treatment at 470℃ for 2h. the second heat treatment is Solution treatment at 480℃ for 1h. the third heat treatment is Aging at 120.0℃ for 24.0 hours.,711.0
417,0.0,87.21000000000001,0.0,0.0,0.04,2.25,0.0,0.0,2.06,0.05,0.0,0.0,0.0,0.0,0.04,0.0,8.17,0.18,470,120,480,60,0,0,0.0,120,24.0,0,0.0,0,0.0,the first heat treatment is Solution treatment at 470℃ for 2h. the second heat treatment is Solution treatment at 480℃ for 1h. the third heat treatment is Aging at 120.0℃ for 24.0 hours.,689.0
418,0.0,86.91,0.0,0.0,0.2,2.34,0.0,0.0,2.18,0.2,0.0,0.0,0.0,0.0,0.04,0.0,8.13,0.0,470,120,480,60,0,0,0.0,120,24.0,0,0.0,0,0.0,the first heat treatment is Solution treatment at 470℃ for 2h. the second heat treatment is Solution treatment at 480℃ for 1h. the third heat treatment is Aging at 120.0℃ for 24.0 hours.,656.0
419,0.0,87.18,0.0,0.0,0.0,2.27,0.0,0.0,2.08,0.0,0.0,0.0,0.0,0.0,0.04,0.0,8.25,0.18,470,120,480,60,0,0,0.0,120,24.0,0,0.0,0,0.0,the first heat treatment is Solution treatment at 470℃ for 2h. the second heat treatment is Solution treatment at 480℃ for 1h. the third heat treatment is Aging at 120.0℃ for 24.0 hours.,625.0
420,0.0,87.3,0.0,0.0,0.0,2.37,0.0,0.0,2.11,0.0,0.0,0.0,0.0,0.0,0.0,0.0,8.22,0.0,470,120,480,60,0,0,0.0,120,24.0,0,0.0,0,0.0,the first heat treatment is Solution treatment at 470℃ for 2h. the second heat treatment is Solution treatment at 480℃ for 1h. the third heat treatment is Aging at 120.0℃ for 24.0 hours.,523.0
421,0.0,92.31,0.0,0.0,0.0,0.27,0.0,0.0,1.7,0.32,0.0,0.03,0.0,0.0,0.0,0.0,5.3,0.07,475,60,0,0,0,0,0.0,120,24.0,0,0.0,0,0.0,the first heat treatment is Solution treatment at 475℃ for 1h. the second heat treatment is Aging at 120.0℃ for 24.0 hours.,562.0
422,0.0,92.21,0.0,0.0,0.0,0.26,0.0,0.0,1.7,0.36,0.0,0.0,0.0,0.0,0.0,0.0,5.4,0.07,475,60,0,0,0,0,0.0,120,24.0,0,0.0,0,0.0,the first heat treatment is Solution treatment at 475℃ for 1h. the second heat treatment is Aging at 120.0℃ for 24.0 hours.,560.0
423,0.0,92.47,0.0,0.0,0.0,0.27,0.0,0.0,1.6,0.32,0.0,0.07,0.0,0.0,0.0,0.0,5.2,0.07,475,60,0,0,0,0,0.0,120,24.0,0,0.0,0,0.0,the first heat treatment is Solution treatment at 475℃ for 1h. the second heat treatment is Aging at 120.0℃ for 24.0 hours.,550.0
424,0.0,92.57,0.0,0.0,0.0,0.28,0.0,0.0,1.6,0.36,0.0,0.12,0.0,0.0,0.0,0.0,5.0,0.07,475,60,0,0,0,0,0.0,120,24.0,0,0.0,0,0.0,the first heat treatment is Solution treatment at 475℃ for 1h. the second heat treatment is Aging at 120.0℃ for 24.0 hours.,545.0
425,0.0,89.45,0.0,0.0,0.0,1.8,0.15,0.0,2.3,0.1,0.0,0.0,0.1,0.0,0.0,0.0,6.0,0.1,475,60,0,0,0,0,0.0,120,24.0,0,0.0,0,0.0,the first heat treatment is Solution treatment at 475℃ for 1h. the second heat treatment is Aging at 120.0℃ for 24.0 hours.,540.0
426,0.0,88.9,0.0,0.0,0.0,1.7,0.5,0.0,2.3,0.4,0.0,0.0,0.5,0.0,0.0,0.0,5.7,0.0,475,60,0,0,0,0,0.0,120,24.0,0,0.0,0,0.0,the first heat treatment is Solution treatment at 475℃ for 1h. the second heat treatment is Aging at 120.0℃ for 24.0 hours.,530.0
427,0.0,89.55,0.0,0.0,0.0,1.7,0.25,0.0,2.3,0.4,0.0,0.0,0.1,0.0,0.0,0.0,5.7,0.0,475,60,0,0,0,0,0.0,120,24.0,0,0.0,0,0.0,the first heat treatment is Solution treatment at 475℃ for 1h. the second heat treatment is Aging at 120.0℃ for 24.0 hours.,530.0
428,0.0,89.65,0.0,0.0,0.0,1.7,0.15,0.0,2.3,0.4,0.0,0.0,0.1,0.0,0.0,0.0,5.7,0.0,475,60,0,0,0,0,0.0,120,24.0,0,0.0,0,0.0,the first heat treatment is Solution treatment at 475℃ for 1h. the second heat treatment is Aging at 120.0℃ for 24.0 hours.,530.0
429,0.0,93.35,0.0,0.0,0.0,4.3,0.15,0.0,1.5,0.6,0.0,0.0,0.1,0.0,0.0,0.0,0.0,0.0,475,60,0,0,0,0,0.0,120,24.0,0,0.0,0,0.0,the first heat treatment is Solution treatment at 475℃ for 1h. the second heat treatment is Aging at 120.0℃ for 24.0 hours.,460.0
430,0.0,93.1,0.0,0.0,0.0,4.3,0.3,0.0,1.5,0.6,0.0,0.0,0.2,0.0,0.0,0.0,0.0,0.0,475,60,0,0,0,0,0.0,120,24.0,0,0.0,0,0.0,the first heat treatment is Solution treatment at 475℃ for 1h. the second heat treatment is Aging at 120.0℃ for 24.0 hours.,450.0
431,0.0,93.9,0.0,0.0,0.0,3.6,0.15,0.0,1.6,0.6,0.0,0.0,0.05,0.0,0.0,0.0,0.0,0.1,475,60,0,0,0,0,0.0,120,24.0,0,0.0,0,0.0,the first heat treatment is Solution treatment at 475℃ for 1h. the second heat treatment is Aging at 120.0℃ for 24.0 hours.,450.0
432,0.0,92.6,0.0,0.0,0.0,4.3,0.5,0.0,1.5,0.6,0.0,0.0,0.5,0.0,0.0,0.0,0.0,0.0,475,60,0,0,0,0,0.0,120,24.0,0,0.0,0,0.0,the first heat treatment is Solution treatment at 475℃ for 1h. the second heat treatment is Aging at 120.0℃ for 24.0 hours.,430.0
433,0.0,88.81,0.0,0.0,0.0,2.39,0.0,0.0,2.35,0.0,0.0,0.0,0.0,0.0,0.0,0.0,6.33,0.12,475,120,0,0,0,0,0.0,100,4.0,150,6.0,0,0.0,the first heat treatment is Solution treatment at 475℃ for 2h. the second heat treatment is Aging at 100.0℃ for 4.0 hours.,620.0
434,0.0,88.81,0.0,0.0,0.0,2.39,0.0,0.0,2.35,0.0,0.0,0.0,0.0,0.0,0.0,0.0,6.33,0.12,475,120,0,0,0,0,0.0,100,8.0,160,12.0,0,0.0,the first heat treatment is Solution treatment at 475℃ for 2h. the second heat treatment is Aging at 100.0℃ for 8.0 hours.,582.0
435,0.0,88.81,0.0,0.0,0.0,2.39,0.0,0.0,2.35,0.0,0.0,0.0,0.0,0.0,0.0,0.0,6.33,0.12,475,120,0,0,0,0,0.0,100,12.0,170,24.0,0,0.0,the first heat treatment is Solution treatment at 475℃ for 2h. the second heat treatment is Aging at 100.0℃ for 12.0 hours.,515.0
436,0.0,88.81,0.0,0.0,0.0,2.39,0.0,0.0,2.35,0.0,0.0,0.0,0.0,0.0,0.0,0.0,6.33,0.12,475,120,0,0,0,0,0.0,110,4.0,160,24.0,0,0.0,the first heat treatment is Solution treatment at 475℃ for 2h. the second heat treatment is Aging at 110.0℃ for 4.0 hours.,566.0
437,0.0,88.81,0.0,0.0,0.0,2.39,0.0,0.0,2.35,0.0,0.0,0.0,0.0,0.0,0.0,0.0,6.33,0.12,475,120,0,0,0,0,0.0,110,8.0,170,6.0,0,0.0,the first heat treatment is Solution treatment at 475℃ for 2h. the second heat treatment is Aging at 110.0℃ for 8.0 hours.,590.0
438,0.0,88.81,0.0,0.0,0.0,2.39,0.0,0.0,2.35,0.0,0.0,0.0,0.0,0.0,0.0,0.0,6.33,0.12,475,120,0,0,0,0,0.0,120,12.0,150,12.0,0,0.0,the first heat treatment is Solution treatment at 475℃ for 2h. the second heat treatment is Aging at 120.0℃ for 12.0 hours.,623.0
439,0.0,88.81,0.0,0.0,0.0,2.39,0.0,0.0,2.35,0.0,0.0,0.0,0.0,0.0,0.0,0.0,6.33,0.12,475,120,0,0,0,0,0.0,120,4.0,170,12.0,0,0.0,the first heat treatment is Solution treatment at 475℃ for 2h. the second heat treatment is Aging at 120.0℃ for 4.0 hours.,590.0
440,0.0,88.81,0.0,0.0,0.0,2.39,0.0,0.0,2.35,0.0,0.0,0.0,0.0,0.0,0.0,0.0,6.33,0.12,475,120,0,0,0,0,0.0,120,8.0,150,24.0,0,0.0,the first heat treatment is Solution treatment at 475℃ for 2h. the second heat treatment is Aging at 120.0℃ for 8.0 hours.,606.0
441,0.0,88.81,0.0,0.0,0.0,2.39,0.0,0.0,2.35,0.0,0.0,0.0,0.0,0.0,0.0,0.0,6.33,0.12,475,120,0,0,0,0,0.0,120,12.0,160,6.0,0,0.0,the first heat treatment is Solution treatment at 475℃ for 2h. the second heat treatment is Aging at 120.0℃ for 12.0 hours.,619.0
