Repository: Jack-Liu0227/inversedesign

# InverseDesign (Agno + Fewshot + HITL)

一个用于新材料推荐与性能预测的工作流项目：

- `material_recommender_agent`：基于历史数据（CSV 知识库）推荐候选组分。
- `material_predictor_agent`：基于相似样本检索（few-shot）预测性能。
- `material_discovery_workflow`：人在回路（HITL）闭环，支持暂停、人工确认、实验反馈、继续迭代。

## 1. 项目结构

```text
inversedesign/
├─ datasets/                  # 各类合金数据
├─ examples/                  # 旧示例代码
├─ src/
│  ├─ agents/
│  │  ├─ material_recommender_agent.py
│  │  ├─ material_predictor_agent.py
│  │  └─ material_review_agent.py
│  ├─ fewshot/
│  │  ├─ skills/
│  │  │  ├─ dataset_registry.json   # 数据集配置（可配置）
│  │  │  └─ routing_rules.json      # 路由规则（可配置）
│  │  ├─ predictor.py
│  │  └─ dataset_registry.py
│  ├─ workflows/

File: datasets/Al_Alloys/aluminum.csv (part 4 of 6)
ID,Ag(wt%),Al(wt%),Be(wt%),Ce(wt%),Cr(wt%),Cu(wt%),Fe(wt%),Li(wt%),Mg(wt%),Mn(wt%),Ni(wt%),Re(wt%),Si(wt%),Sn(wt%),Ti(wt%),V(wt%),Zn(wt%),Zr(wt%),ST1,TIME1,ST2,TIME2,ST3,TIME3,Cold_Deformation_percent,First_Aging_Temp_C,First_Aging_Time_h,Second_Aging_Temp_C,Second_Aging_Time_h,Third_Aging_Temp_C,Third_Aging_Time_h,Processing_Description,UTS(MPa)
442,0.0,88.81,0.0,0.0,0.0,2.39,0.0,0.0,2.35,0.0,0.0,0.0,0.0,0.0,0.0,0.0,6.33,0.12,475,120,0,0,0,0,0.0,120,24.0,0,0.0,0,0.0,the first heat treatment is Solution treatment at 475℃ for 2h. the second heat treatment is Aging at 120.0℃ for 24.0 hours.,625.0
443,0.0,88.81,0.0,0.0,0.0,2.39,0.0,0.0,2.35,0.0,0.0,0.0,0.0,0.0,0.0,0.0,6.33,0.12,475,120,0,0,0,0,0.0,120,8.0,160,28.0,0,0.0,the first heat treatment is Solution treatment at 475℃ for 2h. the second heat treatment is Aging at 120.0℃ for 8.0 hours.,570.0
444,0.0,88.81,0.0,0.0,0.0,2.39,0.0,0.0,2.35,0.0,0.0,0.0,0.0,0.0,0.0,0.0,6.33,0.12,475,120,0,0,0,0,0.0,110,16.0,190,2.0,120,24.0,the first heat treatment is Solution treatment at 475℃ for 2h. the second heat treatment is Aging at 110.0℃ for 16.0 hours.,595.0
445,0.0,88.81,0.0,0.0,0.0,2.39,0.0,0.0,2.35,0.0,0.0,0.0,0.0,0.0,0.0,0.0,6.33,0.12,475,120,0,0,0,0,0.0,120,24.0,0,0.0,0,0.0,the first heat treatment is Solution treatment at 475℃ for 2h. the second heat treatment is Aging at 120.0℃ for 24.0 hours.,650.0
446,0.0,88.925,0.0,0.0,0.22,1.6,0.44,0.0,2.5,0.075,0.0,0.0,0.44,0.0,0.0,0.0,5.8,0.0,475,60,0,0,0,0,0.0,120,24.0,0,0.0,0,0.0,the first heat treatment is Solution treatment at 475℃ for 1h. the second heat treatment is Aging at 120.0℃ for 24.0 hours.,607.0
447,0.0,90.08,0.0,0.0,0.0,1.6,0.0,0.0,1.86,0.0,0.0,0.0,0.0,0.0,0.0,0.0,6.46,0.0,475,60,0,0,0,0,0.0,120,24.0,0,0.0,0,0.0,the first heat treatment is Solution treatment at 475℃ for 1h. the second heat treatment is Aging at 120.0℃ for 24.0 hours.,610.0
448,0.0,89.06099999999999,0.0,0.0,0.22,1.6,0.44,0.0,2.5,0.069,0.0,0.0,0.31,0.0,0.0,0.0,5.8,0.0,475,60,0,0,0,0,0.0,120,24.0,0,0.0,0,0.0,the first heat treatment is Solution treatment at 475℃ for 1h. the second heat treatment is Aging at 120.0℃ for 24.0 hours.,620.0
449,0.0,88.937,0.0,0.0,0.23,1.6,0.48,0.0,2.5,0.063,0.0,0.0,0.39,0.0,0.0,0.0,5.8,0.0,475,60,0,0,0,0,0.0,120,24.0,0,0.0,0,0.0,the first heat treatment is Solution treatment at 475℃ for 1h. the second heat treatment is Aging at 120.0℃ for 24.0 hours.,623.0
450,0.0,89.61,0.0,0.0,0.11,1.6,0.22,0.0,2.5,0.05,0.0,0.0,0.11,0.0,0.0,0.0,5.8,0.0,475,60,0,0,0,0,0.0,120,24.0,0,0.0,0,0.0,the first heat treatment is Solution treatment at 475℃ for 1h. the second heat treatment is Aging at 120.0℃ for 24.0 hours.,625.0
451,0.0,89.95,0.0,0.0,0.0,1.6,0.0,0.0,2.81,0.0,0.0,0.0,0.0,0.0,0.0,0.0,5.64,0.0,475,60,0,0,0,0,0.0,120,24.0,0,0.0,0,0.0,the first heat treatment is Solution treatment at 475℃ for 1h. the second heat treatment is Aging at 120.0℃ for 24.0 hours.,636.0
452,0.0,89.306,0.0,0.0,0.39,1.6,0.2,0.0,2.5,0.064,0.0,0.0,0.14,0.0,0.0,0.0,5.8,0.0,475,60,0,0,0,0,0.0,120,24.0,0,0.0,0,0.0,the first heat treatment is Solution treatment at 475℃ for 1h. the second heat treatment is Aging at 120.0℃ for 24.0 hours.,640.0
453,0.0,89.31,0.0,0.0,0.23,1.6,0.21,0.0,2.5,0.05,0.0,0.0,0.3,0.0,0.0,0.0,5.8,0.0,475,60,0,0,0,0,0.0,120,24.0,0,0.0,0,0.0,the first heat treatment is Solution treatment at 475℃ for 1h. the second heat treatment is Aging at 120.0℃ for 24.0 hours.,643.0
454,0.0,89.87,0.0,0.0,0.0,1.6,0.0,0.0,2.65,0.0,0.0,0.0,0.0,0.0,0.0,0.0,5.88,0.0,475,60,0,0,0,0,0.0,120,24.0,0,0.0,0,0.0,the first heat treatment is Solution treatment at 475℃ for 1h. the second heat treatment is Aging at 120.0℃ for 24.0 hours.,643.0
455,0.0,89.47,0.0,0.0,0.24,1.6,0.23,0.0,2.5,0.0,0.0,0.0,0.16,0.0,0.0,0.0,5.8,0.0,475,60,0,0,0,0,0.0,120,24.0,0,0.0,0,0.0,the first heat treatment is Solution treatment at 475℃ for 1h. the second heat treatment is Aging at 120.0℃ for 24.0 hours.,645.0
456,0.0,89.338,0.0,0.0,0.21,1.6,0.39,0.0,2.5,0.062,0.0,0.0,0.1,0.0,0.0,0.0,5.8,0.0,475,60,0,0,0,0,0.0,120,24.0,0,0.0,0,0.0,the first heat treatment is Solution treatment at 475℃ for 1h. the second heat treatment is Aging at 120.0℃ for 24.0 hours.,645.0
457,0.0,89.095,0.0,0.0,0.23,1.6,0.5,0.0,2.5,0.065,0.0,0.0,0.21,0.0,0.0,0.0,5.8,0.0,475,60,0,0,0,0,0.0,120,24.0,0,0.0,0,0.0,the first heat treatment is Solution treatment at 475℃ for 1h. the second heat treatment is Aging at 120.0℃ for 24.0 hours.,645.0
458,0.0,89.542,0.0,0.0,0.23,1.6,0.12,0.0,2.5,0.088,0.0,0.0,0.12,0.0,0.0,0.0,5.8,0.0,475,60,0,0,0,0,0.0,120,24.0,0,0.0,0,0.0,the first heat treatment is Solution treatment at 475℃ for 1h. the second heat treatment is Aging at 120.0℃ for 24.0 hours.,650.0
459,0.0,89.504,0.0,0.0,0.23,1.6,0.2,0.0,2.5,0.066,0.0,0.0,0.1,0.0,0.0,0.0,5.8,0.0,475,60,0,0,0,0,0.0,120,24.0,0,0.0,0,0.0,the first heat treatment is Solution treatment at 475℃ for 1h. the second heat treatment is Aging at 120.0℃ for 24.0 hours.,653.0
460,0.0,89.504,0.0,0.0,0.23,1.6,0.2,0.0,2.5,0.066,0.0,0.0,0.1,0.0,0.0,0.0,5.8,0.0,475,60,0,0,0,0,0.0,120,24.0,0,0.0,0,0.0,the first heat treatment is Solution treatment at 475℃ for 1h. the second heat treatment is Aging at 120.0℃ for 24.0 hours.,653.0
461,0.0,90.23,0.0,0.0,0.0,1.6,0.0,0.0,2.14,0.0,0.0,0.0,0.0,0.0,0.0,0.0,6.03,0.0,475,60,0,0,0,0,0.0,120,24.0,0,0.0,0,0.0,the first heat treatment is Solution treatment at 475℃ for 1h. the second heat treatment is Aging at 120.0℃ for 24.0 hours.,654.0
462,0.0,89.35,0.0,0.0,0.23,1.6,0.28,0.0,2.5,0.11,0.0,0.0,0.13,0.0,0.0,0.0,5.8,0.0,475,60,0,0,0,0,0.0,120,24.0,0,0.0,0,0.0,the first heat treatment is Solution treatment at 475℃ for 1h. the second heat treatment is Aging at 120.0℃ for 24.0 hours.,657.0
463,0.0,89.24,0.0,0.0,0.23,1.6,0.16,0.0,2.5,0.32,0.0,0.0,0.15,0.0,0.0,0.0,5.8,0.0,475,60,0,0,0,0,0.0,120,24.0,0,0.0,0,0.0,the first heat treatment is Solution treatment at 475℃ for 1h. the second heat treatment is Aging at 120.0℃ for 24.0 hours.,663.0
464,0.0,89.06,0.0,0.0,0.23,1.6,0.2,0.0,2.5,0.48,0.0,0.0,0.13,0.0,0.0,0.0,5.8,0.0,475,60,0,0,0,0,0.0,120,24.0,0,0.0,0,0.0,the first heat treatment is Solution treatment at 475℃ for 1h. the second heat treatment is Aging at 120.0℃ for 24.0 hours.,674.0
465,0.0,89.45,0.0,0.0,0.0,1.4,0.0,0.0,1.5,0.0,0.0,0.0,0.0,0.0,0.0,0.0,7.5,0.15,475,60,0,0,0,0,0.0,120,24.0,0,0.0,0,0.0,the first heat treatment is Solution treatment at 475℃ for 1h. the second heat treatment is Aging at 120.0℃ for 24.0 hours.,568.0
466,0.0,92.85,0.0,0.0,0.19,0.15,0.18,0.0,1.46,0.37,0.0,0.0,0.12,0.0,0.04,0.0,4.52,0.12,475,60,0,0,0,0,2.0,0,0.0,0,0.0,0,0.0,the first heat treatment is Solution treatment at 475℃ for 1h. the second heat treatment is Cold rolling at 20℃ with 2.0% reduction.,465.0
467,0.0,93.08,0.0,0.0,0.09,0.04,0.17,0.0,1.41,0.35,0.0,0.0,0.13,0.0,0.02,0.0,4.63,0.08,475,60,0,0,0,0,2.0,0,0.0,0,0.0,0,0.0,the first heat treatment is Solution treatment at 475℃ for 1h. the second heat treatment is Cold rolling at 20℃ with 2.0% reduction.,396.0
468,0.0,87.991,0.0,0.0,0.0,2.0,0.055,0.0,2.12,0.0,0.0,0.0,0.034,0.0,0.0,0.0,7.68,0.12,475,60,0,0,0,0,0.0,105,24.0,190,1.25,120,24.0,the first heat treatment is Solution treatment at 475℃ for 1h. the second heat treatment is Aging at 105.0℃ for 24.0 hours.,619.0
469,0.0,88.011,0.0,0.0,0.0,1.98,0.055,0.0,2.12,0.0,0.0,0.0,0.034,0.0,0.0,0.0,7.68,0.12,470,60,480,60,0,0,0.0,120,24.0,0,0.0,0,0.0,the first heat treatment is Solution treatment at 470℃ for 1h. the second heat treatment is Solution treatment at 480℃ for 1h. the third heat treatment is Aging at 120.0℃ for 24.0 hours.,651.6
470,0.0,88.011,0.0,0.0,0.0,1.98,0.055,0.0,2.12,0.0,0.0,0.0,0.034,0.0,0.0,0.0,7.68,0.12,470,60,480,60,0,0,0.0,120,6.0,160,24.0,0,0.0,the first heat treatment is Solution treatment at 470℃ for 1h. the second heat treatment is Solution treatment at 480℃ for 1h. the third heat treatment is Aging at 120.0℃ for 6.0 hours.,557.0
471,0.0,88.011,0.0,0.0,0.0,1.98,0.055,0.0,2.12,0.0,0.0,0.0,0.034,0.0,0.0,0.0,7.68,0.12,470,60,480,60,0,0,0.0,105,24.0,190,0.75,120,24.0,the first heat treatment is Solution treatment at 470℃ for 1h. the second heat treatment is Solution treatment at 480℃ for 1h. the third heat treatment is Aging at 105.0℃ for 24.0 hours.,617.5
472,0.0,87.6,0.0,0.0,0.04,1.8,0.0,0.0,2.3,0.05,0.0,0.0,0.0,0.0,0.03,0.0,8.0,0.18,450,120,470,60,0,0,0.0,120,120.0,0,0.0,0,0.0,the first heat treatment is Solution treatment at 450℃ for 2h. the second heat treatment is Solution treatment at 470℃ for 1h. the third heat treatment is Aging at 120.0℃ for 120.0 hours.,741.0
473,0.0,88.23,0.0,0.0,0.17,1.7,0.3,0.0,2.3,0.3,0.1,0.0,0.0,0.0,0.0,0.0,6.9,0.0,450,120,470,60,0,0,0.0,120,120.0,0,0.0,0,0.0,the first heat treatment is Solution treatment at 450℃ for 2h. the second heat treatment is Solution treatment at 470℃ for 1h. the third heat treatment is Aging at 120.0℃ for 120.0 hours.,736.0
474,0.0,86.81,0.0,0.0,0.04,2.6,0.0,0.0,2.3,0.05,0.0,0.0,0.0,0.0,0.0,0.0,8.0,0.2,450,120,470,60,0,0,0.0,120,120.0,0,0.0,0,0.0,the first heat treatment is Solution treatment at 450℃ for 2h. the second heat treatment is Solution treatment at 470℃ for 1h. the third heat treatment is Aging at 120.0℃ for 120.0 hours.,711.0
475,0.0,86.89,0.0,0.0,0.0,1.95,0.0,0.0,2.31,0.0,0.0,0.19,0.0,0.0,0.0,0.0,8.52,0.14,450,60,470,60,480,120,0.0,130,24.0,0,0.0,0,0.0,the first heat treatment is Solution treatment at 450℃ for 1h. the second heat treatment is Solution treatment at 470℃ for 1h. the third heat treatment is Solution treatment at 480℃ for 2h. the fourth heat treatment is Aging at 130.0℃ for 24.0 hours.,722.0
476,0.0,86.899,0.0,0.0,0.0,1.96,0.0,0.0,2.34,0.0,0.0,0.21,0.0,0.0,0.041,0.0,8.39,0.16,450,60,470,60,480,120,0.0,130,24.0,0,0.0,0,0.0,the first heat treatment is Solution treatment at 450℃ for 1h. the second heat treatment is Solution treatment at 470℃ for 1h. the third heat treatment is Solution treatment at 480℃ for 2h. the fourth heat treatment is Aging at 130.0℃ for 24.0 hours.,690.0
477,0.0,86.75,0.0,0.0,0.0,2.16,0.0,0.0,2.41,0.0,0.0,0.0,0.0,0.0,0.04,0.0,8.48,0.16,450,60,470,60,480,120,0.0,130,24.0,0,0.0,0,0.0,the first heat treatment is Solution treatment at 450℃ for 1h. the second heat treatment is Solution treatment at 470℃ for 1h. the third heat treatment is Solution treatment at 480℃ for 2h. the fourth heat treatment is Aging at 130.0℃ for 24.0 hours.,652.0
478,0.0,87.072,0.0,0.0,0.0,1.96,0.0,0.0,2.34,0.0,0.0,0.2,0.0,0.0,0.038,0.0,8.39,0.0,450,60,470,60,480,120,0.0,130,24.0,0,0.0,0,0.0,the first heat treatment is Solution treatment at 450℃ for 1h. the second heat treatment is Solution treatment at 470℃ for 1h. the third heat treatment is Solution treatment at 480℃ for 2h. the fourth heat treatment is Aging at 130.0℃ for 24.0 hours.,592.0
479,0.0,86.57,0.0,0.0,0.19,2.15,0.0,0.0,2.39,0.0,0.0,0.0,0.0,0.0,0.04,0.0,8.51,0.15,450,60,470,60,480,120,0.0,130,24.0,0,0.0,0,0.0,the first heat treatment is Solution treatment at 450℃ for 1h. the second heat treatment is Solution treatment at 470℃ for 1h. the third heat treatment is Solution treatment at 480℃ for 2h. the fourth heat treatment is Aging at 130.0℃ for 24.0 hours.,711.0
480,0.0,86.75,0.0,0.0,0.0,2.16,0.0,0.0,2.41,0.0,0.0,0.0,0.0,0.0,0.04,0.0,8.48,0.16,450,60,470,60,480,120,0.0,130,24.0,0,0.0,0,0.0,the first heat treatment is Solution treatment at 450℃ for 1h. the second heat treatment is Solution treatment at 470℃ for 1h. the third heat treatment is Solution treatment at 480℃ for 2h. the fourth heat treatment is Aging at 130.0℃ for 24.0 hours.,652.0
481,0.0,86.75,0.0,0.0,0.0,2.16,0.0,0.0,2.41,0.0,0.0,0.0,0.0,0.0,0.04,0.0,8.48,0.16,450,60,470,60,480,120,0.0,130,24.0,0,0.0,0,0.0,the first heat treatment is Solution treatment at 450℃ for 1h. the second heat treatment is Solution treatment at 470℃ for 1h. the third heat treatment is Solution treatment at 480℃ for 2h. the fourth heat treatment is Aging at 130.0℃ for 24.0 hours.,651.9
482,0.0,86.42,0.0,0.0,0.17,2.12,0.0,0.0,2.35,0.0,0.0,0.29,0.0,0.0,0.0,0.0,8.5,0.15,450,60,470,60,480,120,0.0,130,24.0,0,0.0,0,0.0,the first heat treatment is Solution treatment at 450℃ for 1h. the second heat treatment is Solution treatment at 470℃ for 1h. the third heat treatment is Solution treatment at 480℃ for 2h. the fourth heat treatment is Aging at 130.0℃ for 24.0 hours.,747.0
483,0.0,86.86,0.0,0.0,0.0,2.1,0.0,0.0,2.39,0.0,0.0,0.0,0.0,0.0,0.0,0.0,8.49,0.16,450,60,470,60,480,120,0.0,130,24.0,0,0.0,0,0.0,the first heat treatment is Solution treatment at 450℃ for 1h. the second heat treatment is Solution treatment at 470℃ for 1h. the third heat treatment is Solution treatment at 480℃ for 2h. the fourth heat treatment is Aging at 130.0℃ for 24.0 hours.,704.0
484,0.0,86.61,0.0,0.0,0.18,2.11,0.0,0.0,2.31,0.0,0.0,0.28,0.0,0.0,0.0,0.0,8.51,0.0,450,60,470,60,480,120,0.0,130,24.0,0,0.0,0,0.0,the first heat treatment is Solution treatment at 450℃ for 1h. the second heat treatment is Solution treatment at 470℃ for 1h. the third heat treatment is Solution treatment at 480℃ for 2h. the fourth heat treatment is Aging at 130.0℃ for 24.0 hours.,684.0
485,0.0,94.88,0.0,0.0,0.0,2.8,0.0,1.5,0.4,0.3,0.0,0.0,0.0,0.0,0.0,0.0,0.0,0.12,475,60,0,0,0,0,0.0,175,6.0,0,0.0,0,0.0,the first heat treatment is Solution treatment at 475℃ for 1h. the second heat treatment is Aging at 175.0℃ for 6.0 hours.,437.6
486,0.0,94.88,0.0,0.0,0.0,2.8,0.0,1.5,0.4,0.3,0.0,0.0,0.0,0.0,0.0,0.0,0.0,0.12,475,60,0,0,0,0,6.0,175,16.0,0,0.0,0,0.0,the first heat treatment is Solution treatment at 475℃ for 1h. the second heat treatment is Cold rolling at 20℃ with 6.0% reduction. the third heat treatment is Aging at 175.0℃ for 16.0 hours.,489.4
487,0.0,94.88,0.0,0.0,0.0,2.8,0.0,1.5,0.4,0.3,0.0,0.0,0.0,0.0,0.0,0.0,0.0,0.12,475,60,0,0,0,0,0.0,100,8.0,140,4.0,175,24.0,the first heat treatment is Solution treatment at 475℃ for 1h. the second heat treatment is Aging at 100.0℃ for 8.0 hours.,445.2
488,0.0,94.88,0.0,0.0,0.0,2.8,0.0,1.5,0.4,0.3,0.0,0.0,0.0,0.0,0.0,0.0,0.0,0.12,475,60,0,0,0,0,0.0,100,8.0,140,16.0,175,24.0,the first heat treatment is Solution treatment at 475℃ for 1h. the second heat treatment is Aging at 100.0℃ for 8.0 hours.,453.26
489,0.0,94.88,0.0,0.0,0.0,2.8,0.0,1.5,0.4,0.3,0.0,0.0,0.0,0.0,0.0,0.0,0.0,0.12,475,60,0,0,0,0,0.0,100,8.0,140,24.0,175,24.0,the first heat treatment is Solution treatment at 475℃ for 1h. the second heat treatment is Aging at 100.0℃ for 8.0 hours.,456.4
490,0.0,94.88,0.0,0.0,0.0,2.8,0.0,1.5,0.4,0.3,0.0,0.0,0.0,0.0,0.0,0.0,0.0,0.12,475,60,0,0,0,0,0.0,100,8.0,140,24.0,175,24.0,the first heat treatment is Solution treatment at 475℃ for 1h. the second heat treatment is Aging at 100.0℃ for 8.0 hours.,459.12
491,0.0,94.88,0.0,0.0,0.0,2.8,0.0,1.5,0.4,0.3,0.0,0.0,0.0,0.0,0.0,0.0,0.0,0.12,475,60,0,0,0,0,0.0,100,8.0,140,48.0,175,24.0,the first heat treatment is Solution treatment at 475℃ for 1h. the second heat treatment is Aging at 100.0℃ for 8.0 hours.,466.0
492,0.0,94.88,0.0,0.0,0.0,2.8,0.0,1.5,0.4,0.3,0.0,0.0,0.0,0.0,0.0,0.0,0.0,0.12,475,60,0,0,0,0,0.0,100,8.0,175,24.0,0,0.0,the first heat treatment is Solution treatment at 475℃ for 1h. the second heat treatment is Aging at 100.0℃ for 8.0 hours.,440.0
493,0.0,94.88,0.0,0.0,0.0,2.8,0.0,1.5,0.4,0.3,0.0,0.0,0.0,0.0,0.0,0.0,0.0,0.12,475,60,0,0,0,0,0.0,100,48.0,175,24.0,0,0.0,the first heat treatment is Solution treatment at 475℃ for 1h. the second heat treatment is Aging at 100.0℃ for 48.0 hours.,458.8
494,0.0,89.205,0.0,0.0,0.02,2.08,0.09,0.0,2.28,0.0,0.0,0.0,0.05,0.0,0.025,0.0,6.14,0.11,480,120,0,0,0,0,0.0,140,20.0,0,0.0,0,0.0,the first heat treatment is Solution treatment at 480℃ for 2h. the second heat treatment is Aging at 140.0℃ for 20.0 hours.,566.0
495,0.0,89.79,0.0,0.0,0.02,2.14,0.1,0.0,1.85,0.0,0.0,0.0,0.04,0.0,0.05,0.0,5.91,0.1,480,120,0,0,0,0,0.0,140,20.0,0,0.0,0,0.0,the first heat treatment is Solution treatment at 480℃ for 2h. the second heat treatment is Aging at 140.0℃ for 20.0 hours.,547.0
496,0.0,88.69,0.0,0.0,0.0,2.32,0.1,0.0,2.4,0.0,0.0,0.0,0.05,0.0,0.0,0.0,6.32,0.12,470,90,0,0,0,0,0.0,120,24.0,175,8.0,0,0.0,the first heat treatment is Solution treatment at 470℃ for 90.0min. the second heat treatment is Aging at 120.0℃ for 24.0 hours.,613.0
497,0.0,89.4,0.0,0.0,0.0,1.7,0.09,0.0,2.33,0.0,0.0,0.0,0.05,0.0,0.0,0.0,6.31,0.12,470,90,0,0,0,0,0.0,120,24.0,175,8.0,0,0.0,the first heat treatment is Solution treatment at 470℃ for 90.0min. the second heat treatment is Aging at 120.0℃ for 24.0 hours.,593.0
498,0.0,92.106,0.0,0.0,0.0,0.6,0.089,0.0,1.12,0.0,0.0,0.0,0.075,0.0,0.0,0.0,6.01,0.0,470,120,0,0,0,0,0.0,130,24.0,0,0.0,0,0.0,the first heat treatment is Solution treatment at 470℃ for 2h. the second heat treatment is Aging at 130.0℃ for 24.0 hours.,439.0
499,0.0,92.306,0.0,0.0,0.0,0.4,0.089,0.0,1.12,0.0,0.0,0.0,0.075,0.0,0.0,0.0,6.01,0.0,470,120,0,0,0,0,0.0,130,24.0,0,0.0,0,0.0,the first heat treatment is Solution treatment at 470℃ for 2h. the second heat treatment is Aging at 130.0℃ for 24.0 hours.,428.0
500,0.0,92.506,0.0,0.0,0.0,0.2,0.089,0.0,1.12,0.0,0.0,0.0,0.075,0.0,0.0,0.0,6.01,0.0,470,120,0,0,0,0,0.0,130,24.0,0,0.0,0,0.0,the first heat treatment is Solution treatment at 470℃ for 2h. the second heat treatment is Aging at 130.0℃ for 24.0 hours.,415.0
501,0.0,92.706,0.0,0.0,0.0,0.0,0.089,0.0,1.12,0.0,0.0,0.0,0.075,0.0,0.0,0.0,6.01,0.0,470,120,0,0,0,0,0.0,130,24.0,0,0.0,0,0.0,the first heat treatment is Solution treatment at 470℃ for 2h. the second heat treatment is Aging at 130.0℃ for 24.0 hours.,387.0
502,0.0,88.09,0.0,0.0,0.0,0.8,0.0,0.0,2.41,0.0,0.0,0.0,0.0,0.0,0.0,0.0,8.54,0.16,480,60,0,0,0,0,0.0,120,12.0,0,0.0,0,0.0,the first heat treatment is Solution treatment at 480℃ for 1h. the second heat treatment is Aging at 120.0℃ for 12.0 hours.,781.8
503,0.0,87.59,0.0,0.0,0.0,1.3,0.0,0.0,2.41,0.0,0.0,0.0,0.0,0.0,0.0,0.0,8.54,0.16,480,60,0,0,0,0,0.0,120,12.0,0,0.0,0,0.0,the first heat treatment is Solution treatment at 480℃ for 1h. the second heat treatment is Aging at 120.0℃ for 12.0 hours.,754.0
504,0.0,87.39,0.0,0.0,0.0,1.5,0.0,0.0,2.41,0.0,0.0,0.0,0.0,0.0,0.0,0.0,8.54,0.16,480,60,0,0,0,0,0.0,120,12.0,0,0.0,0,0.0,the first heat treatment is Solution treatment at 480℃ for 1h. the second heat treatment is Aging at 120.0℃ for 12.0 hours.,753.0
505,0.0,87.09,0.0,0.0,0.0,1.8,0.0,0.0,2.41,0.0,0.0,0.0,0.0,0.0,0.0,0.0,8.54,0.16,480,60,0,0,0,0,0.0,120,12.0,0,0.0,0,0.0,the first heat treatment is Solution treatment at 480℃ for 1h. the second heat treatment is Aging at 120.0℃ for 12.0 hours.,723.0
506,0.0,86.69,0.0,0.0,0.0,2.2,0.0,0.0,2.41,0.0,0.0,0.0,0.0,0.0,0.0,0.0,8.54,0.16,480,60,0,0,0,0,0.0,120,12.0,0,0.0,0,0.0,the first heat treatment is Solution treatment at 480℃ for 1h. the second heat treatment is Aging at 120.0℃ for 12.0 hours.,672.0
507,0.0,88.09,0.0,0.0,0.0,0.8,0.0,0.0,2.41,0.0,0.0,0.0,0.0,0.0,0.0,0.0,8.54,0.16,480,60,0,0,0,0,0.0,120,12.0,160,8.0,0,0.0,the first heat treatment is Solution treatment at 480℃ for 1h. the second heat treatment is Aging at 120.0℃ for 12.0 hours.,691.4
508,0.0,87.59,0.0,0.0,0.0,1.3,0.0,0.0,2.41,0.0,0.0,0.0,0.0,0.0,0.0,0.0,8.54,0.16,480,60,0,0,0,0,0.0,120,12.0,160,8.0,0,0.0,the first heat treatment is Solution treatment at 480℃ for 1h. the second heat treatment is Aging at 120.0℃ for 12.0 hours.,672.3
509,0.0,87.39,0.0,0.0,0.0,1.5,0.0,0.0,2.41,0.0,0.0,0.0,0.0,0.0,0.0,0.0,8.54,0.16,480,60,0,0,0,0,0.0,120,12.0,160,8.0,0,0.0,the first heat treatment is Solution treatment at 480℃ for 1h. the second heat treatment is Aging at 120.0℃ for 12.0 hours.,697.5
510,0.0,87.09,0.0,0.0,0.0,1.8,0.0,0.0,2.41,0.0,0.0,0.0,0.0,0.0,0.0,0.0,8.54,0.16,480,60,0,0,0,0,0.0,120,12.0,160,8.0,0,0.0,the first heat treatment is Solution treatment at 480℃ for 1h. the second heat treatment is Aging at 120.0℃ for 12.0 hours.,675.2
511,0.0,86.69,0.0,0.0,0.0,2.2,0.0,0.0,2.41,0.0,0.0,0.0,0.0,0.0,0.0,0.0,8.54,0.16,480,60,0,0,0,0,0.0,120,12.0,160,8.0,0,0.0,the first heat treatment is Solution treatment at 480℃ for 1h. the second heat treatment is Aging at 120.0℃ for 12.0 hours.,661.7
512,0.0,88.09,0.0,0.0,0.0,0.8,0.0,0.0,2.41,0.0,0.0,0.0,0.0,0.0,0.0,0.0,8.54,0.16,480,60,0,0,0,0,0.0,120,12.0,160,8.0,120,12.0,the first heat treatment is Solution treatment at 480℃ for 1h. the second heat treatment is Aging at 120.0℃ for 12.0 hours.,679.9
513,0.0,87.59,0.0,0.0,0.0,1.3,0.0,0.0,2.41,0.0,0.0,0.0,0.0,0.0,0.0,0.0,8.54,0.16,480,60,0,0,0,0,0.0,120,12.0,160,8.0,120,12.0,the first heat treatment is Solution treatment at 480℃ for 1h. the second heat treatment is Aging at 120.0℃ for 12.0 hours.,728.1
514,0.0,87.39,0.0,0.0,0.0,1.5,0.0,0.0,2.41,0.0,0.0,0.0,0.0,0.0,0.0,0.0,8.54,0.16,480,60,0,0,0,0,0.0,120,12.0,160,8.0,120,12.0,the first heat treatment is Solution treatment at 480℃ for 1h. the second heat treatment is Aging at 120.0℃ for 12.0 hours.,713.4
515,0.0,87.09,0.0,0.0,0.0,1.8,0.0,0.0,2.41,0.0,0.0,0.0,0.0,0.0,0.0,0.0,8.54,0.16,480,60,0,0,0,0,0.0,120,12.0,160,8.0,120,12.0,the first heat treatment is Solution treatment at 480℃ for 1h. the second heat treatment is Aging at 120.0℃ for 12.0 hours.,696.5
516,0.0,86.69,0.0,0.0,0.0,2.2,0.0,0.0,2.41,0.0,0.0,0.0,0.0,0.0,0.0,0.0,8.54,0.16,480,60,0,0,0,0,0.0,120,12.0,160,8.0,120,12.0,the first heat treatment is Solution treatment at 480℃ for 1h. the second heat treatment is Aging at 120.0℃ for 12.0 hours.,685.6
517,0.0,89.257,0.0,0.0,0.001,2.14,0.01,0.0,2.12,0.0,0.0,0.0,0.01,0.0,0.052,0.0,6.31,0.1,477,60,0,0,0,0,0.0,120,0.5,65,240.0,120,24.0,the first heat treatment is Solution treatment at 477℃ for 1h. the second heat treatment is Aging at 120.0℃ for 0.5 hours.,640.2
518,0.0,84.11,0.0,0.0,0.0,1.2,0.0,0.0,3.5,0.0,0.0,0.39,0.0,0.0,0.0,0.0,10.8,0.0,480,60,0,0,0,0,0.0,120,24.0,0,0.0,0,0.0,the first heat treatment is Solution treatment at 480℃ for 1h. the second heat treatment is Aging at 120.0℃ for 24.0 hours.,790.0
519,0.0,86.7,0.0,0.0,0.0,1.2,0.0,0.0,3.1,0.0,0.0,0.0,0.0,0.0,0.0,0.0,9.0,0.0,480,60,0,0,0,0,0.0,120,24.0,0,0.0,0,0.0,the first heat treatment is Solution treatment at 480℃ for 1h. the second heat treatment is Aging at 120.0℃ for 24.0 hours.,786.0
520,0.0,85.85,0.0,0.0,0.25,1.1,0.0,0.0,2.8,0.0,0.0,0.0,0.0,0.0,0.0,0.0,10.0,0.0,480,60,0,0,0,0,0.0,120,24.0,0,0.0,0,0.0,the first heat treatment is Solution treatment at 480℃ for 1h. the second heat treatment is Aging at 120.0℃ for 24.0 hours.,785.0
521,0.0,85.17,0.0,0.0,0.0,1.3,0.0,0.0,2.9,0.0,0.0,0.43,0.0,0.0,0.0,0.0,10.2,0.0,480,60,0,0,0,0,0.0,120,24.0,0,0.0,0,0.0,the first heat treatment is Solution treatment at 480℃ for 1h. the second heat treatment is Aging at 120.0℃ for 24.0 hours.,782.0
522,0.0,85.07000000000001,0.0,0.0,0.28,1.1,0.0,0.0,3.1,0.0,0.0,0.45,0.0,0.0,0.0,0.0,10.0,0.0,480,60,0,0,0,0,0.0,120,24.0,0,0.0,0,0.0,the first heat treatment is Solution treatment at 480℃ for 1h. the second heat treatment is Aging at 120.0℃ for 24.0 hours.,775.0
523,0.0,85.7,0.0,0.0,0.0,1.2,0.0,0.0,2.8,0.0,0.0,0.0,0.0,0.0,0.0,0.0,10.3,0.0,480,60,0,0,0,0,0.0,120,24.0,0,0.0,0,0.0,the first heat treatment is Solution treatment at 480℃ for 1h. the second heat treatment is Aging at 120.0℃ for 24.0 hours.,758.0
524,0.0,87.47,0.0,0.0,0.0,1.12,0.0,0.0,2.45,0.0,0.0,0.12,0.0,0.0,0.0,0.0,8.69,0.15,455,60,465,60,0,0,0.0,120,22.0,0,0.0,0,0.0,the first heat treatment is Solution treatment at 455℃ for 1h. the second heat treatment is Solution treatment at 465℃ for 1h. the third heat treatment is Aging at 120.0℃ for 22.0 hours.,829.4
525,0.0,87.47,0.0,0.0,0.0,1.12,0.0,0.0,2.45,0.0,0.0,0.12,0.0,0.0,0.0,0.0,8.69,0.15,455,120,0,0,0,0,0.0,120,8.0,160,16.0,0,0.0,the first heat treatment is Solution treatment at 455℃ for 2h. the second heat treatment is Aging at 120.0℃ for 8.0 hours.,763.7
526,0.0,87.47,0.0,0.0,0.0,1.12,0.0,0.0,2.45,0.0,0.0,0.12,0.0,0.0,0.0,0.0,8.69,0.15,455,60,465,60,0,0,0.0,120,22.0,0,0.0,0,0.0,the first heat treatment is Solution treatment at 455℃ for 1h. the second heat treatment is Solution treatment at 465℃ for 1h. the third heat treatment is Aging at 120.0℃ for 22.0 hours.,535.9
527,0.0,87.47,0.0,0.0,0.0,1.12,0.0,0.0,2.45,0.0,0.0,0.12,0.0,0.0,0.0,0.0,8.69,0.15,455,60,465,60,0,0,0.0,120,22.0,180,0.5,120,22.0,the first heat treatment is Solution treatment at 455℃ for 1h. the second heat treatment is Solution treatment at 465℃ for 1h. the third heat treatment is Aging at 120.0℃ for 22.0 hours.,733.4
528,0.0,85.33,0.0,0.0,0.0,2.48,0.0,0.0,2.52,0.0,0.0,0.61,0.0,0.0,0.0,0.0,8.89,0.17,455,120,0,0,0,0,0.0,120,24.0,0,0.0,0,0.0,the first heat treatment is Solution treatment at 455℃ for 2h. the second heat treatment is Aging at 120.0℃ for 24.0 hours.,783.9
529,0.0,85.48,0.0,0.0,0.0,2.52,0.0,0.0,2.38,0.0,0.0,0.42,0.0,0.0,0.0,0.0,9.02,0.18,455,120,0,0,0,0,0.0,120,24.0,0,0.0,0,0.0,the first heat treatment is Solution treatment at 455℃ for 2h. the second heat treatment is Aging at 120.0℃ for 24.0 hours.,748.5
530,0.0,85.87,0.0,0.0,0.0,2.45,0.0,0.0,2.42,0.0,0.0,0.2,0.0,0.0,0.0,0.0,8.9,0.16,455,120,0,0,0,0,0.0,120,24.0,0,0.0,0,0.0,the first heat treatment is Solution treatment at 455℃ for 2h. the second heat treatment is Aging at 120.0℃ for 24.0 hours.,734.8
531,0.0,86.04,0.0,0.0,0.0,2.42,0.0,0.0,2.45,0.0,0.0,0.0,0.0,0.0,0.0,0.0,8.92,0.17,455,120,0,0,0,0,0.0,120,24.0,0,0.0,0,0.0,the first heat treatment is Solution treatment at 455℃ for 2h. the second heat treatment is Aging at 120.0℃ for 24.0 hours.,678.2
532,0.0,89.56,0.0,0.0,0.18,1.57,0.11,0.0,2.33,0.34,0.0,0.0,0.069,0.0,0.021,0.0,5.82,0.0,465,40,0,0,0,0,0.0,110,5.0,160,14.0,0,0.0,the first heat treatment is Solution treatment at 465℃ for 40.0min. the second heat treatment is Aging at 110.0℃ for 5.0 hours.,639.0
533,0.0,89.56,0.0,0.0,0.18,1.57,0.11,0.0,2.33,0.34,0.0,0.0,0.069,0.0,0.021,0.0,5.82,0.0,465,40,0,0,0,0,0.0,110,7.0,165,16.0,0,0.0,the first heat treatment is Solution treatment at 465℃ for 40.0min. the second heat treatment is Aging at 110.0℃ for 7.0 hours.,559.0
534,0.0,89.56,0.0,0.0,0.18,1.57,0.11,0.0,2.33,0.34,0.0,0.0,0.069,0.0,0.021,0.0,5.82,0.0,465,40,0,0,0,0,0.0,110,10.0,170,18.0,0,0.0,the first heat treatment is Solution treatment at 465℃ for 40.0min. the second heat treatment is Aging at 110.0℃ for 10.0 hours.,639.0
535,0.0,89.56,0.0,0.0,0.18,1.57,0.11,0.0,2.33,0.34,0.0,0.0,0.069,0.0,0.021,0.0,5.82,0.0,465,40,0,0,0,0,0.0,115,5.0,165,18.0,0,0.0,the first heat treatment is Solution treatment at 465℃ for 40.0min. the second heat treatment is Aging at 115.0℃ for 5.0 hours.,559.0
536,0.0,89.56,0.0,0.0,0.18,1.57,0.11,0.0,2.33,0.34,0.0,0.0,0.069,0.0,0.021,0.0,5.82,0.0,465,40,0,0,0,0,0.0,115,7.0,170,14.0,0,0.0,the first heat treatment is Solution treatment at 465℃ for 40.0min. the second heat treatment is Aging at 115.0℃ for 7.0 hours.,639.0
537,0.0,89.56,0.0,0.0,0.18,1.57,0.11,0.0,2.33,0.34,0.0,0.0,0.069,0.0,0.021,0.0,5.82,0.0,465,40,0,0,0,0,0.0,115,10.0,160,16.0,0,0.0,the first heat treatment is Solution treatment at 465℃ for 40.0min. the second heat treatment is Aging at 115.0℃ for 10.0 hours.,559.0
538,0.0,89.56,0.0,0.0,0.18,1.57,0.11,0.0,2.33,0.34,0.0,0.0,0.069,0.0,0.021,0.0,5.82,0.0,465,40,0,0,0,0,0.0,120,5.0,170,16.0,0,0.0,the first heat treatment is Solution treatment at 465℃ for 40.0min. the second heat treatment is Aging at 120.0℃ for 5.0 hours.,639.0
539,0.0,89.56,0.0,0.0,0.18,1.57,0.11,0.0,2.33,0.34,0.0,0.0,0.069,0.0,0.021,0.0,5.82,0.0,465,40,0,0,0,0,0.0,120,7.0,165,18.0,0,0.0,the first heat treatment is Solution treatment at 465℃ for 40.0min. the second heat treatment is Aging at 120.0℃ for 7.0 hours.,559.0
540,0.0,89.56,0.0,0.0,0.18,1.57,0.11,0.0,2.33,0.34,0.0,0.0,0.069,0.0,0.021,0.0,5.82,0.0,465,40,0,0,0,0,0.0,120,10.0,170,14.0,0,0.0,the first heat treatment is Solution treatment at 465℃ for 40.0min. the second heat treatment is Aging at 120.0℃ for 10.0 hours.,559.0
541,0.0,85.85,0.0,0.0,0.05,1.9,0.1,0.0,2.7,0.05,0.0,0.0,0.1,0.0,0.1,0.0,9.0,0.15,470,400,0,0,0,0,0.0,135,16.0,175,4.0,0,0.0,the first heat treatment is Solution treatment at 470℃ for 400.0min. the second heat treatment is Aging at 135.0℃ for 16.0 hours.,725.0
542,0.0,89.3,0.0,0.0,0.0,2.1,0.0,0.0,2.1,0.0,0.0,0.0,0.0,0.0,0.0,0.0,6.4,0.1,470,60,0,0,0,0,0.0,120,24.0,0,0.0,0,0.0,the first heat treatment is Solution treatment at 470℃ for 1h. the second heat treatment is Aging at 120.0℃ for 24.0 hours.,561.9
543,0.0,89.57,0.0,0.0,0.25,0.56,0.5,0.0,2.2,0.3,0.0,0.0,0.4,0.0,0.2,0.0,6.02,0.0,470,120,0,0,0,0,0.0,120,128.0,0,0.0,0,0.0,the first heat treatment is Solution treatment at 470℃ for 2h. the second heat treatment is Aging at 120.0℃ for 128.0 hours.,579.0
544,0.0,89.57,0.0,0.0,0.25,0.56,0.5,0.0,2.2,0.3,0.0,0.0,0.4,0.0,0.2,0.0,6.02,0.0,470,120,0,0,0,0,0.0,120,10.0,0,0.0,0,0.0,the first heat treatment is Solution treatment at 470℃ for 2h. the second heat treatment is Aging at 120.0℃ for 10.0 hours.,545.0
545,0.0,89.57,0.0,0.0,0.25,0.56,0.5,0.0,2.2,0.3,0.0,0.0,0.4,0.0,0.2,0.0,6.02,0.0,470,120,0,0,0,0,0.0,120,32.0,0,0.0,0,0.0,the first heat treatment is Solution treatment at 470℃ for 2h. the second heat treatment is Aging at 120.0℃ for 32.0 hours.,577.0
546,0.0,89.57,0.0,0.0,0.25,0.56,0.5,0.0,2.2,0.3,0.0,0.0,0.4,0.0,0.2,0.0,6.02,0.0,470,120,0,0,0,0,0.0,120,75.0,0,0.0,0,0.0,the first heat treatment is Solution treatment at 470℃ for 2h. the second heat treatment is Aging at 120.0℃ for 75.0 hours.,548.0
547,0.0,89.57,0.0,0.0,0.25,0.56,0.5,0.0,2.2,0.3,0.0,0.0,0.4,0.0,0.2,0.0,6.02,0.0,470,120,0,0,0,0,0.0,120,180.0,0,0.0,0,0.0,the first heat treatment is Solution treatment at 470℃ for 2h. the second heat treatment is Aging at 120.0℃ for 180.0 hours.,533.0
548,0.0,88.57,0.0,0.0,0.25,1.56,0.5,0.0,2.2,0.3,0.0,0.0,0.4,0.0,0.2,0.0,6.02,0.0,470,120,0,0,0,0,0.0,120,10.0,0,0.0,0,0.0,the first heat treatment is Solution treatment at 470℃ for 2h. the second heat treatment is Aging at 120.0℃ for 10.0 hours.,545.0
549,0.0,88.57,0.0,0.0,0.25,1.56,0.5,0.0,2.2,0.3,0.0,0.0,0.4,0.0,0.2,0.0,6.02,0.0,470,120,0,0,0,0,0.0,120,32.0,0,0.0,0,0.0,the first heat treatment is Solution treatment at 470℃ for 2h. the second heat treatment is Aging at 120.0℃ for 32.0 hours.,577.0
550,0.0,88.57,0.0,0.0,0.25,1.56,0.5,0.0,2.2,0.3,0.0,0.0,0.4,0.0,0.2,0.0,6.02,0.0,470,120,0,0,0,0,0.0,120,75.0,0,0.0,0,0.0,the first heat treatment is Solution treatment at 470℃ for 2h. the second heat treatment is Aging at 120.0℃ for 75.0 hours.,548.0
551,0.0,88.57,0.0,0.0,0.25,1.56,0.5,0.0,2.2,0.3,0.0,0.0,0.4,0.0,0.2,0.0,6.02,0.0,470,120,0,0,0,0,0.0,120,128.0,0,0.0,0,0.0,the first heat treatment is Solution treatment at 470℃ for 2h. the second heat treatment is Aging at 120.0℃ for 128.0 hours.,579.0
552,0.0,88.57,0.0,0.0,0.25,1.56,0.5,0.0,2.2,0.3,0.0,0.0,0.4,0.0,0.2,0.0,6.02,0.0,470,120,0,0,0,0,0.0,120,180.0,0,0.0,0,0.0,the first heat treatment is Solution treatment at 470℃ for 2h. the second heat treatment is Aging at 120.0℃ for 180.0 hours.,533.0
553,0.0,88.57,0.0,0.0,0.25,1.56,0.5,0.0,2.2,0.3,0.0,0.0,0.4,0.0,0.2,0.0,6.02,0.0,470,120,0,0,0,0,0.0,140,8.0,0,0.0,0,0.0,the first heat treatment is Solution treatment at 470℃ for 2h. the second heat treatment is Aging at 140.0℃ for 8.0 hours.,548.0
554,0.0,88.57,0.0,0.0,0.25,1.56,0.5,0.0,2.2,0.3,0.0,0.0,0.4,0.0,0.2,0.0,6.02,0.0,470,120,0,0,0,0,0.0,140,20.0,0,0.0,0,0.0,the first heat treatment is Solution treatment at 470℃ for 2h. the second heat treatment is Aging at 140.0℃ for 20.0 hours.,574.0
555,0.0,88.57,0.0,0.0,0.25,1.56,0.5,0.0,2.2,0.3,0.0,0.0,0.4,0.0,0.2,0.0,6.02,0.0,470,120,0,0,0,0,0.0,140,50.0,0,0.0,0,0.0,the first heat treatment is Solution treatment at 470℃ for 2h. the second heat treatment is Aging at 140.0℃ for 50.0 hours.,540.0
556,0.0,88.57,0.0,0.0,0.25,1.56,0.5,0.0,2.2,0.3,0.0,0.0,0.4,0.0,0.2,0.0,6.02,0.0,470,120,0,0,0,0,0.0,140,81.0,0,0.0,0,0.0,the first heat treatment is Solution treatment at 470℃ for 2h. the second heat treatment is Aging at 140.0℃ for 81.0 hours.,572.0
557,0.0,88.57,0.0,0.0,0.25,1.56,0.5,0.0,2.2,0.3,0.0,0.0,0.4,0.0,0.2,0.0,6.02,0.0,470,120,0,0,0,0,0.0,140,120.0,0,0.0,0,0.0,the first heat treatment is Solution treatment at 470℃ for 2h. the second heat treatment is Aging at 140.0℃ for 120.0 hours.,531.0
558,0.0,94.76,0.0,0.0,0.0,0.0,0.0,0.0,5.0,0.0,0.0,0.2,0.0,0.0,0.04,0.0,0.0,0.0,340,60,0,0,0,0,0.0,130,4.0,0,0.0,0,0.0,the first heat treatment is Solution treatment at 340℃ for 1h. the second heat treatment is Aging at 130.0℃ for 4.0 hours.,375.0
559,0.0,94.96,0.0,0.0,0.0,0.0,0.0,0.0,5.0,0.0,0.0,0.0,0.0,0.0,0.04,0.0,0.0,0.0,340,60,0,0,0,0,0.0,130,4.0,0,0.0,0,0.0,the first heat treatment is Solution treatment at 340℃ for 1h. the second heat treatment is Aging at 130.0℃ for 4.0 hours.,359.0
560,0.0,94.8,0.0,0.0,0.0,0.0,0.0,0.0,5.0,0.0,0.0,0.2,0.0,0.0,0.0,0.0,0.0,0.0,340,60,0,0,0,0,0.0,130,4.0,0,0.0,0,0.0,the first heat treatment is Solution treatment at 340℃ for 1h. the second heat treatment is Aging at 130.0℃ for 4.0 hours.,348.0
561,0.0,95.0,0.0,0.0,0.0,0.0,0.0,0.0,5.0,0.0,0.0,0.0,0.0,0.0,0.0,0.0,0.0,0.0,340,60,0,0,0,0,0.0,130,4.0,0,0.0,0,0.0,the first heat treatment is Solution treatment at 340℃ for 1h. the second heat treatment is Aging at 130.0℃ for 4.0 hours.,329.0
562,0.0,89.63,0.0,0.0,0.0,2.13,0.02,0.0,2.08,0.0,0.0,0.0,0.01,0.0,0.0,0.0,6.03,0.1,470,60,0,0,0,0,0.0,120,24.0,0,0.0,0,0.0,the first heat treatment is Solution treatment at 470℃ for 1h. the second heat treatment is Aging at 120.0℃ for 24.0 hours.,497.0
563,0.0,89.95,0.0,0.0,0.23,1.44,0.31,0.0,2.4,0.04,0.0,0.0,0.05,0.0,0.02,0.0,5.56,0.0,470,120,0,0,0,0,20.0,105,24.0,115,60.0,0,0.0,the first heat treatment is Solution treatment at 470℃ for 2h. the second heat treatment is Cold rolling at 20℃ with 20.0% reduction. the third heat treatment is Aging at 105.0℃ for 24.0 hours.,620.0
564,0.0,89.95,0.0,0.0,0.23,1.44,0.31,0.0,2.4,0.04,0.0,0.0,0.05,0.0,0.02,0.0,5.56,0.0,470,120,0,0,0,0,0.0,120,60.0,0,0.0,0,0.0,the first heat treatment is Solution treatment at 470℃ for 2h. the second heat treatment is Aging at 120.0℃ for 60.0 hours.,520.0
565,0.0,89.23,0.0,0.0,0.23,1.6,0.5,0.0,2.5,0.3,0.0,0.0,0.04,0.0,0.0,0.0,5.6,0.0,466,120,0,0,0,0,0.0,120,24.0,0,0.0,0,0.0,the first heat treatment is Solution treatment at 466℃ for 2h. the second heat treatment is Aging at 120.0℃ for 24.0 hours.,605.0
566,0.0,89.23,0.0,0.0,0.23,1.6,0.5,0.0,2.5,0.3,0.0,0.0,0.04,0.0,0.0,0.0,5.6,0.0,466,120,470,60,474,60,0.0,120,24.0,0,0.0,0,0.0,the first heat treatment is Solution treatment at 466℃ for 2h. the second heat treatment is Solution treatment at 470℃ for 1h. the third heat treatment is Solution treatment at 474℃ for 1h. the fourth heat treatment is Aging at 120.0℃ for 24.0 hours.,669.0
567,0.0,86.8,0.0,0.0,0.2,2.4,0.0,0.0,2.2,0.0,0.0,0.0,0.0,0.0,0.0,0.0,8.4,0.0,465,120,0,0,0,0,0.0,120,24.0,0,0.0,0,0.0,the first heat treatment is Solution treatment at 465℃ for 2h. the second heat treatment is Aging at 120.0℃ for 24.0 hours.,706.0
568,0.0,86.85,0.0,0.0,0.0,2.4,0.0,0.0,2.2,0.0,0.0,0.0,0.0,0.0,0.0,0.0,8.4,0.15,466,120,470,60,474,60,0.0,120,24.0,0,0.0,0,0.0,the first heat treatment is Solution treatment at 466℃ for 2h. the second heat treatment is Solution treatment at 470℃ for 1h. the third heat treatment is Solution treatment at 474℃ for 1h. the fourth heat treatment is Aging at 120.0℃ for 24.0 hours.,750.0
569,0.0,86.53999999999999,0.0,0.0,0.0,2.2,0.0,0.0,2.5,0.0,0.0,0.0,0.0,0.0,0.0,0.0,8.6,0.16,450,60,470,60,480,120,0.0,130,24.0,0,0.0,0,0.0,the first heat treatment is Solution treatment at 450℃ for 1h. the second heat treatment is Solution treatment at 470℃ for 1h. the third heat treatment is Solution treatment at 480℃ for 2h. the fourth heat treatment is Aging at 130.0℃ for 24.0 hours.,710.0
570,0.0,86.24,0.0,0.0,0.0,2.2,0.0,0.0,2.5,0.0,0.0,0.3,0.0,0.0,0.0,0.0,8.6,0.16,450,60,470,60,480,120,0.0,130,24.0,0,0.0,0,0.0,the first heat treatment is Solution treatment at 450℃ for 1h. the second heat treatment is Solution treatment at 470℃ for 1h. the third heat treatment is Solution treatment at 480℃ for 2h. the fourth heat treatment is Aging at 130.0℃ for 24.0 hours.,747.0
571,0.0,86.3,0.0,0.0,0.1,2.2,0.0,0.0,2.5,0.0,0.0,0.14,0.0,0.0,0.0,0.0,8.6,0.16,466,120,470,60,474,60,0.0,120,24.0,0,0.0,0,0.0,the first heat treatment is Solution treatment at 466℃ for 2h. the second heat treatment is Solution treatment at 470℃ for 1h. the third heat treatment is Solution treatment at 474℃ for 1h. the fourth heat treatment is Aging at 120.0℃ for 24.0 hours.,716.0
572,0.0,86.53999999999999,0.0,0.0,0.0,2.2,0.0,0.0,2.5,0.0,0.0,0.0,0.0,0.0,0.0,0.0,8.6,0.16,450,60,470,60,480,120,0.0,130,24.0,0,0.0,0,0.0,the first heat treatment is Solution treatment at 450℃ for 1h. the second heat treatment is Solution treatment at 470℃ for 1h. the third heat treatment is Solution treatment at 480℃ for 2h. the fourth heat treatment is Aging at 130.0℃ for 24.0 hours.,704.0
573,0.0,86.46,0.0,0.0,0.1,2.2,0.0,0.0,2.5,0.0,0.0,0.14,0.0,0.0,0.0,0.0,8.6,0.0,450,60,470,60,480,120,0.0,130,24.0,0,0.0,0,0.0,the first heat treatment is Solution treatment at 450℃ for 1h. the second heat treatment is Solution treatment at 470℃ for 1h. the third heat treatment is Solution treatment at 480℃ for 2h. the fourth heat treatment is Aging at 130.0℃ for 24.0 hours.,674.0
574,0.0,86.6,0.0,0.0,0.0,2.6,0.0,0.0,2.2,0.0,0.0,0.0,0.0,0.0,0.0,0.0,8.4,0.2,485,180,0,0,0,0,0.0,130,24.0,0,0.0,0,0.0,the first heat treatment is Solution treatment at 485℃ for 3h. the second heat treatment is Aging at 130.0℃ for 24.0 hours.,718.0
575,0.0,87.4,0.0,0.0,0.04,2.3,0.0,0.0,2.0,0.0,0.0,0.0,0.0,0.0,0.06,0.0,8.1,0.1,455,10,470,20,485,20,0.0,135,16.0,190,0.2,0,0.0,the first heat treatment is Solution treatment at 455℃ for 10.0min. the second heat treatment is Solution treatment at 470℃ for 20.0min. the third heat treatment is Solution treatment at 485℃ for 20.0min. the fourth heat treatment is Aging at 135.0℃ for 16.0 hours.,710.0
576,0.0,87.82,0.0,0.0,0.0,2.12,0.0,0.0,1.78,0.0,0.0,0.0,0.0,0.0,0.0,0.0,8.15,0.13,450,120,470,60,0,0,0.0,125,20.0,0,0.0,0,0.0,the first heat treatment is Solution treatment at 450℃ for 2h. the second heat treatment is Solution treatment at 470℃ for 1h. the third heat treatment is Aging at 125.0℃ for 20.0 hours.,536.0
577,0.0,90.23,0.0,0.0,0.22,1.5,0.16,0.0,2.4,0.0,0.0,0.0,0.07,0.0,0.02,0.0,5.4,0.0,470,60,0,0,0,0,0.0,120,24.0,0,0.0,0,0.0,the first heat treatment is Solution treatment at 470℃ for 1h. the second heat treatment is Aging at 120.0℃ for 24.0 hours.,621.0
578,0.0,90.23,0.0,0.0,0.22,1.5,0.16,0.0,2.4,0.0,0.0,0.0,0.07,0.0,0.02,0.0,5.4,0.0,470,60,0,0,0,0,0.0,115,16.0,175,0.5,0,0.0,the first heat treatment is Solution treatment at 470℃ for 1h. the second heat treatment is Aging at 115.0℃ for 16.0 hours.,537.0
579,0.0,90.23,0.0,0.0,0.22,1.5,0.16,0.0,2.4,0.0,0.0,0.0,0.07,0.0,0.02,0.0,5.4,0.0,470,60,0,0,0,0,0.0,120,24.0,180,0.3,120,24.0,the first heat treatment is Solution treatment at 470℃ for 1h. the second heat treatment is Aging at 120.0℃ for 24.0 hours.,593.0
580,0.0,92.25,0.0,0.0,0.0,4.4,0.5,0.0,1.5,0.45,0.0,0.0,0.5,0.0,0.15,0.0,0.25,0.0,505,360,0,0,0,0,30.0,180,12.0,0,0.0,0,0.0,the first heat treatment is Solution treatment at 505℃ for 6h. the second heat treatment is Cold rolling at 20℃ with 30.0% reduction. the third heat treatment is Aging at 180.0℃ for 12.0 hours.,563.0
581,0.0,93.74,0.0,0.0,0.0,4.0,0.11,0.0,1.6,0.5,0.0,0.0,0.05,0.0,0.0,0.0,0.0,0.0,0,0,0,0,0,0,12.0,0,0.0,0,0.0,0,0.0,the first heat treatment is Solution treatment at 0℃ for 0h. the second heat treatment is Cold rolling at 20℃ with 12.0% reduction.,340.7
582,0.0,85.46,0.0,0.0,0.0,2.42,0.24,0.0,2.88,0.0,0.0,0.05,0.07,0.0,0.0,0.0,8.72,0.16,445,120,465,120,0,0,0.0,120,24.0,0,0.0,0,0.0,the first heat treatment is Solution treatment at 445℃ for 2h. the second heat treatment is Solution treatment at 465℃ for 2h. the third heat treatment is Aging at 120.0℃ for 24.0 hours.,790.0
583,0.0,86.07,0.0,0.0,0.0,2.3,0.15,0.0,2.85,0.0,0.0,0.15,0.06,0.0,0.0,0.0,8.29,0.13,445,120,465,120,0,0,0.0,120,24.0,0,0.0,0,0.0,the first heat treatment is Solution treatment at 445℃ for 2h. the second heat treatment is Solution treatment at 465℃ for 2h. the third heat treatment is Aging at 120.0℃ for 24.0 hours.,750.0
584,0.0,86.18,0.0,0.0,0.0,2.3,0.12,0.0,2.78,0.0,0.0,0.0,0.06,0.0,0.0,0.0,8.56,0.0,445,120,465,120,0,0,0.0,120,24.0,0,0.0,0,0.0,the first heat treatment is Solution treatment at 445℃ for 2h. the second heat treatment is Solution treatment at 465℃ for 2h. the third heat treatment is Aging at 120.0℃ for 24.0 hours.,618.0
