Repository: Jack-Liu0227/inversedesign

# InverseDesign (Agno + Fewshot + HITL)

一个用于新材料推荐与性能预测的工作流项目：

- `material_recommender_agent`：基于历史数据（CSV 知识库）推荐候选组分。
- `material_predictor_agent`：基于相似样本检索（few-shot）预测性能。
- `material_discovery_workflow`：人在回路（HITL）闭环，支持暂停、人工确认、实验反馈、继续迭代。

## 1. 项目结构

```text
inversedesign/
├─ datasets/                  # 各类合金数据
├─ examples/                  # 旧示例代码
├─ src/
│  ├─ agents/
│  │  ├─ material_recommender_agent.py
│  │  ├─ material_predictor_agent.py
│  │  └─ material_review_agent.py
│  ├─ fewshot/
│  │  ├─ skills/
│  │  │  ├─ dataset_registry.json   # 数据集配置（可配置）
│  │  │  └─ routing_rules.json      # 路由规则（可配置）
│  │  ├─ predictor.py
│  │  └─ dataset_registry.py
│  ├─ workflows/

File: datasets/Al_Alloys/aluminum.csv (part 5 of 6)
ID,Ag(wt%),Al(wt%),Be(wt%),Ce(wt%),Cr(wt%),Cu(wt%),Fe(wt%),Li(wt%),Mg(wt%),Mn(wt%),Ni(wt%),Re(wt%),Si(wt%),Sn(wt%),Ti(wt%),V(wt%),Zn(wt%),Zr(wt%),ST1,TIME1,ST2,TIME2,ST3,TIME3,Cold_Deformation_percent,First_Aging_Temp_C,First_Aging_Time_h,Second_Aging_Temp_C,Second_Aging_Time_h,Third_Aging_Temp_C,Third_Aging_Time_h,Processing_Description,UTS(MPa)
585,0.0,92.24,0.0,0.0,0.0,6.01,0.38,0.0,0.97,0.0,0.0,0.0,0.4,0.0,0.0,0.0,0.0,0.0,490,240,0,0,0,0,0.0,180,115.0,0,0.0,0,0.0,the first heat treatment is Solution treatment at 490℃ for 4h. the second heat treatment is Aging at 180.0℃ for 115.0 hours.,402.0
586,0.0,93.68,0.0,0.0,0.0,4.45,0.4,0.0,1.06,0.0,0.0,0.0,0.41,0.0,0.0,0.0,0.0,0.0,490,240,0,0,0,0,0.0,180,115.0,0,0.0,0,0.0,the first heat treatment is Solution treatment at 490℃ for 4h. the second heat treatment is Aging at 180.0℃ for 115.0 hours.,360.0
587,0.0,95.29,0.0,0.0,0.0,3.02,0.27,0.0,1.04,0.0,0.0,0.0,0.38,0.0,0.0,0.0,0.0,0.0,490,240,0,0,0,0,0.0,180,115.0,0,0.0,0,0.0,the first heat treatment is Solution treatment at 490℃ for 4h. the second heat treatment is Aging at 180.0℃ for 115.0 hours.,290.0
588,0.0,97.11,0.0,0.0,0.0,1.04,0.33,0.0,0.98,0.0,0.0,0.0,0.54,0.0,0.0,0.0,0.0,0.0,490,240,0,0,0,0,0.0,180,115.0,0,0.0,0,0.0,the first heat treatment is Solution treatment at 490℃ for 4h. the second heat treatment is Aging at 180.0℃ for 115.0 hours.,152.0
589,0.0,95.0,0.0,0.0,0.0,0.2,0.0,0.0,0.8,0.1,0.0,0.0,0.9,0.0,0.0,0.0,3.0,0.0,555,2,0,0,0,0,0.0,185,0.0,0,0.0,0,0.0,the first heat treatment is Solution treatment at 555℃ for 2.0min.,369.0
590,0.0,98.0,0.0,0.0,0.0,0.2,0.0,0.0,0.8,0.1,0.0,0.0,0.9,0.0,0.0,0.0,0.0,0.0,555,2,0,0,0,0,0.0,185,0.0,0,0.0,0,0.0,the first heat treatment is Solution treatment at 555℃ for 2.0min.,361.0
591,0.0,87.12,0.0,0.0,0.0,2.3,0.0,0.0,2.13,0.0,0.0,,0.0,0.0,0.0,0.0,8.27,0.18,470,120,480,60,0,0,0.0,120,24.0,0,0.0,0,0.0,the first heat treatment is Solution treatment at 470℃ for 2h. the second heat treatment is Solution treatment at 480℃ for 1h. the third heat treatment is Aging at 120.0℃ for 24.0 hours.,685.07
592,0.0,86.91,0.0,0.0,0.0,2.35,0.0,0.0,2.17,0.0,0.0,0.2,0.0,0.0,0.0,0.0,8.19,0.18,470,120,480,60,0,0,0.0,120,24.0,0,0.0,0,0.0,the first heat treatment is Solution treatment at 470℃ for 2h. the second heat treatment is Solution treatment at 480℃ for 1h. the third heat treatment is Aging at 120.0℃ for 24.0 hours.,671.63
593,0.0,87.07,0.0,0.0,0.0,2.27,0.0,0.0,2.08,0.0,0.0,0.15,0.0,0.0,0.0,0.0,8.25,0.18,470,120,480,60,0,0,0.0,120,24.0,0,0.0,0,0.0,the first heat treatment is Solution treatment at 470℃ for 2h. the second heat treatment is Solution treatment at 480℃ for 1h. the third heat treatment is Aging at 120.0℃ for 24.0 hours.,667.4
594,0.0,87.16,0.0,0.0,0.0,2.21,0.0,0.0,2.1,0.0,0.0,0.1,0.0,0.0,0.0,0.0,8.25,0.18,470,120,480,60,0,0,0.0,120,24.0,0,0.0,0,0.0,the first heat treatment is Solution treatment at 470℃ for 2h. the second heat treatment is Solution treatment at 480℃ for 1h. the third heat treatment is Aging at 120.0℃ for 24.0 hours.,651.35
595,0.0,87.15,0.0,0.0,0.0,2.29,0.0,0.0,2.15,0.0,0.0,0.18,0.0,0.0,0.0,0.0,8.23,0.0,470,120,480,60,0,0,0.0,120,24.0,0,0.0,0,0.0,the first heat treatment is Solution treatment at 470℃ for 2h. the second heat treatment is Solution treatment at 480℃ for 1h. the third heat treatment is Aging at 120.0℃ for 24.0 hours.,622.5
596,0.0,87.3,0.0,0.0,0.0,2.37,0.0,0.0,2.11,0.0,0.0,,0.0,0.0,0.0,0.0,8.22,0.0,470,120,480,60,0,0,0.0,120,24.0,0,0.0,0,0.0,the first heat treatment is Solution treatment at 470℃ for 2h. the second heat treatment is Solution treatment at 480℃ for 1h. the third heat treatment is Aging at 120.0℃ for 24.0 hours.,522.8
597,0.0,84.3,0.0,0.0,0.0,1.3,0.0,0.0,3.0,0.0,0.0,0.0,0.0,0.0,0.0,0.0,11.2,0.2,460,120,470,120,480,120,0.0,121,5.0,153,16.0,0,0.0,the first heat treatment is Solution treatment at 460℃ for 2h. the second heat treatment is Solution treatment at 470℃ for 2h. the third heat treatment is Solution treatment at 480℃ for 2h. the fourth heat treatment is Aging at 121.0℃ for 5.0 hours.,828.0
598,0.0,87.392,0.0,0.0,0.0,2.42,0.096,0.0,1.98,0.0,0.0,0.0,0.082,0.0,0.0,0.0,7.91,0.12,475,60,0,0,0,0,8.65,120,24.0,0,0.0,0,0.0,the first heat treatment is Solution treatment at 475℃ for 1h. the second heat treatment is Cold rolling at 20℃ with 8.65% reduction. the third heat treatment is Aging at 120.0℃ for 24.0 hours.,732.0
599,0.0,87.392,0.0,0.0,0.0,2.42,0.096,0.0,1.98,0.0,0.0,0.0,0.082,0.0,0.0,0.0,7.91,0.12,475,60,0,0,0,0,8.65,120,8.0,150,16.0,0,0.0,the first heat treatment is Solution treatment at 475℃ for 1h. the second heat treatment is Cold rolling at 20℃ with 8.65% reduction. the third heat treatment is Aging at 120.0℃ for 8.0 hours.,704.0
600,0.0,87.392,0.0,0.0,0.0,2.42,0.096,0.0,1.98,0.0,0.0,0.0,0.082,0.0,0.0,0.0,7.91,0.12,475,60,0,0,0,0,8.65,120,24.0,160,0.5,120,24.0,the first heat treatment is Solution treatment at 475℃ for 1h. the second heat treatment is Cold rolling at 20℃ with 8.65% reduction. the third heat treatment is Aging at 120.0℃ for 24.0 hours.,625.0
601,0.0,87.149,0.0,0.0,0.0,2.015,0.082,0.0,1.77,0.008,0.0,0.06,0.041,0.0,0.027,0.0,8.73,0.118,470,60,0,0,0,0,0.0,120,24.0,0,0.0,0,0.0,the first heat treatment is Solution treatment at 470℃ for 1h. the second heat treatment is Aging at 120.0℃ for 24.0 hours.,732.0
602,0.0,91.38,0.0,0.0,0.0,1.02,0.02,2.12,1.43,0.33,0.0,0.0,0.02,0.0,0.0,0.0,3.56,0.12,525,30,0,0,0,0,0.0,0,0.0,0,0.0,0,0.0,the first heat treatment is Solution treatment at 525℃ for 30.0min.,599.0
603,0.0,92.41,0.0,0.0,0.0,0.98,0.02,1.81,1.45,0.32,0.0,0.0,0.02,0.0,0.0,0.0,2.88,0.11,525,30,0,0,0,0,0.0,0,0.0,0,0.0,0,0.0,the first heat treatment is Solution treatment at 525℃ for 30.0min.,458.0
604,0.0,92.95,0.0,0.0,0.0,1.02,0.02,0.0,1.62,0.31,0.0,0.0,0.02,0.0,0.0,0.0,3.94,0.12,525,30,0,0,0,0,0.0,0,0.0,0,0.0,0,0.0,the first heat treatment is Solution treatment at 525℃ for 30.0min.,398.0
605,0.0,92.6,0.0,0.0,0.0,6.6,0.1,0.0,0.03,0.29,0.0,0.0,0.1,0.0,0.05,0.08,0.0,0.15,535,90,0,0,0,0,0.0,0,0.0,0,0.0,0,0.0,the first heat treatment is Solution treatment at 535℃ for 90.0min.,324.5
606,0.0,92.6,0.0,0.0,0.0,6.6,0.1,0.0,0.03,0.29,0.0,0.0,0.1,0.0,0.05,0.08,0.0,0.15,535,90,0,0,0,0,0.0,165,24.0,0,0.0,0,0.0,the first heat treatment is Solution treatment at 535℃ for 90.0min. the second heat treatment is Aging at 165.0℃ for 24.0 hours.,411.8
607,0.0,85.84,0.0,0.0,0.0,2.08,0.0,0.0,2.19,0.03,0.0,0.2,0.0,0.0,0.11,0.0,9.4,0.15,475,120,0,0,0,0,0.0,120,24.0,0,0.0,0,0.0,the first heat treatment is Solution treatment at 475℃ for 2h. the second heat treatment is Aging at 120.0℃ for 24.0 hours.,753.44
608,0.0,86.1,0.0,0.0,0.0,2.09,0.0,0.0,2.16,0.03,0.0,0.0,0.0,0.0,0.07,0.0,9.4,0.15,475,120,0,0,0,0,0.0,120,24.0,0,0.0,0,0.0,the first heat treatment is Solution treatment at 475℃ for 2h. the second heat treatment is Aging at 120.0℃ for 24.0 hours.,717.8
609,0.0,86.33,0.0,0.0,0.0,2.5,0.0,0.0,2.5,0.0,0.0,0.0,0.0,0.0,0.0,0.0,8.67,0.0,475,60,0,0,0,0,0.0,120,6.0,160,8.0,0,0.0,the first heat treatment is Solution treatment at 475℃ for 1h. the second heat treatment is Aging at 120.0℃ for 6.0 hours.,641.0
610,0.0,86.45,0.0,0.0,0.0,2.47,0.0,0.0,2.47,0.0,0.0,0.0,0.0,0.0,0.0,0.0,8.61,0.0,475,60,0,0,0,0,0.0,120,6.0,160,8.0,0,0.0,the first heat treatment is Solution treatment at 475℃ for 1h. the second heat treatment is Aging at 120.0℃ for 6.0 hours.,638.0
611,0.0,86.39,0.0,0.0,0.0,2.52,0.0,0.0,2.52,0.0,0.0,0.0,0.0,0.0,0.0,0.0,8.57,0.0,475,60,0,0,0,0,0.0,120,6.0,160,8.0,0,0.0,the first heat treatment is Solution treatment at 475℃ for 1h. the second heat treatment is Aging at 120.0℃ for 6.0 hours.,616.0
612,0.0,87.41,0.0,0.0,0.0,2.0,0.0,0.0,2.0,0.0,0.0,0.0,0.0,0.0,0.0,0.0,8.59,0.0,475,60,0,0,0,0,0.0,120,6.0,160,8.0,0,0.0,the first heat treatment is Solution treatment at 475℃ for 1h. the second heat treatment is Aging at 120.0℃ for 6.0 hours.,611.0
613,0.0,87.42,0.0,0.0,0.0,1.97,0.0,0.0,1.97,0.0,0.0,0.0,0.0,0.0,0.0,0.0,8.64,0.0,475,60,0,0,0,0,0.0,120,6.0,160,8.0,0,0.0,the first heat treatment is Solution treatment at 475℃ for 1h. the second heat treatment is Aging at 120.0℃ for 6.0 hours.,595.0
614,0.0,87.12,0.0,0.0,0.0,2.06,0.0,0.0,2.06,0.0,0.0,0.0,0.0,0.0,0.0,0.0,8.76,0.0,475,60,0,0,0,0,0.0,120,6.0,160,8.0,0,0.0,the first heat treatment is Solution treatment at 475℃ for 1h. the second heat treatment is Aging at 120.0℃ for 6.0 hours.,594.0
615,0.0,88.45,0.0,0.0,0.0,1.41,0.0,0.0,1.41,0.0,0.0,0.0,0.0,0.0,0.0,0.0,8.73,0.0,475,60,0,0,0,0,0.0,120,6.0,160,8.0,0,0.0,the first heat treatment is Solution treatment at 475℃ for 1h. the second heat treatment is Aging at 120.0℃ for 6.0 hours.,573.0
616,0.0,88.26,0.0,0.0,0.0,1.5,0.0,0.0,1.5,0.0,0.0,0.0,0.0,0.0,0.0,0.0,8.74,0.0,475,60,0,0,0,0,0.0,120,6.0,160,8.0,0,0.0,the first heat treatment is Solution treatment at 475℃ for 1h. the second heat treatment is Aging at 120.0℃ for 6.0 hours.,566.0
617,0.0,88.53999999999999,0.0,0.0,0.0,1.47,0.0,0.0,1.47,0.0,0.0,0.0,0.0,0.0,0.0,0.0,8.52,0.0,475,60,0,0,0,0,0.0,120,6.0,160,8.0,0,0.0,the first heat treatment is Solution treatment at 475℃ for 1h. the second heat treatment is Aging at 120.0℃ for 6.0 hours.,560.0
618,0.0,88.6,0.0,0.0,0.0,1.41,0.0,0.0,1.41,0.0,0.0,0.0,0.0,0.0,0.0,0.0,8.58,0.0,475,60,0,0,0,0,0.0,120,6.0,160,8.0,0,0.0,the first heat treatment is Solution treatment at 475℃ for 1h. the second heat treatment is Aging at 120.0℃ for 6.0 hours.,529.0
619,0.0,92.3,0.0,0.0,0.0,0.0,0.0,0.0,1.5,0.0,0.1,0.0,0.0,0.0,0.0,0.0,6.0,0.1,0,0,0,0,0,0,0.0,0,0.0,0,0.0,0,0.0,the first heat treatment is Solution treatment at 0℃ for 0h.,385.0
620,0.0,92.5,0.0,0.0,0.0,0.0,0.0,0.0,1.3,0.0,0.1,0.0,0.0,0.0,0.0,0.0,6.0,0.1,0,0,0,0,0,0,0.0,0,0.0,0,0.0,0,0.0,the first heat treatment is Solution treatment at 0℃ for 0h.,364.0
621,0.0,92.7,0.0,0.0,0.0,0.0,0.0,0.0,1.1,0.0,0.1,0.0,0.0,0.0,0.0,0.0,6.0,0.1,0,0,0,0,0,0,0.0,0,0.0,0,0.0,0,0.0,the first heat treatment is Solution treatment at 0℃ for 0h.,290.0
622,0.0,91.5,0.0,0.0,0.0,0.0,0.0,0.0,2.3,0.0,0.1,0.0,0.0,0.0,0.0,0.0,6.0,0.1,0,0,0,0,0,0,0.0,0,0.0,0,0.0,0,0.0,the first heat treatment is Solution treatment at 0℃ for 0h.,406.0
623,0.0,91.9,0.0,0.0,0.0,0.0,0.0,0.0,1.9,0.0,0.1,0.0,0.0,0.0,0.0,0.0,6.0,0.1,0,0,0,0,0,0,0.0,0,0.0,0,0.0,0,0.0,the first heat treatment is Solution treatment at 0℃ for 0h.,381.0
624,0.0,89.2,0.0,0.0,0.0,1.67,0.0,0.0,1.58,0.0,0.0,0.0,0.0,0.0,0.0,0.0,7.46,0.09,470,15,0,0,0,0,0.0,0,0.0,0,0.0,0,0.0,the first heat treatment is Solution treatment at 470℃ for 15.0min.,577.0
625,0.0,93.3,0.0,0.0,0.0,5.9,0.17,0.0,0.01,0.31,0.0,0.0,0.07,0.0,0.08,0.0,0.05,0.11,535,120,0,0,0,0,0.0,130,120.0,0,0.0,0,0.0,the first heat treatment is Solution treatment at 535℃ for 2h. the second heat treatment is Aging at 130.0℃ for 120.0 hours.,197.8
626,0.0,97.84,0.0,0.0,0.22,0.25,0.0,0.0,1.12,0.0,0.0,0.0,0.57,0.0,0.0,0.0,0.0,0.0,430,20,0,0,0,0,0.0,100,0.333333333,200,5.0,0,0.0,the first heat treatment is Solution treatment at 430℃ for 20.0min. the second heat treatment is Aging at 100.0℃ for 0.333333333 hours.,228.0
627,0.0,91.95,0.0,0.0,0.0,0.0,0.0,0.0,2.8,0.8,0.0,0.0,0.0,0.0,0.0,0.0,4.3,0.15,465,90,0,0,0,0,20.0,97,8.0,140,10.0,0,0.0,the first heat treatment is Solution treatment at 465℃ for 90.0min. the second heat treatment is Cold rolling at 20℃ with 20.0% reduction. the third heat treatment is Aging at 97.0℃ for 8.0 hours.,545.0
628,0.0,91.75,0.0,0.0,0.0,0.0,0.0,0.0,2.8,1.0,0.0,0.0,0.0,0.0,0.0,0.0,4.3,0.15,465,90,0,0,0,0,20.0,97,8.0,140,10.0,0,0.0,the first heat treatment is Solution treatment at 465℃ for 90.0min. the second heat treatment is Cold rolling at 20℃ with 20.0% reduction. the third heat treatment is Aging at 97.0℃ for 8.0 hours.,541.0
629,0.0,92.95,0.0,0.0,0.0,0.0,0.0,0.0,2.6,0.3,0.0,0.0,0.0,0.0,0.0,0.0,4.0,0.15,465,90,0,0,0,0,20.0,97,8.0,140,10.0,0,0.0,the first heat treatment is Solution treatment at 465℃ for 90.0min. the second heat treatment is Cold rolling at 20℃ with 20.0% reduction. the third heat treatment is Aging at 97.0℃ for 8.0 hours.,497.0
630,0.0,93.25,0.0,0.0,0.0,0.0,0.0,0.0,2.6,0.0,0.0,0.0,0.0,0.0,0.0,0.0,4.0,0.15,465,90,0,0,0,0,20.0,97,8.0,140,10.0,0,0.0,the first heat treatment is Solution treatment at 465℃ for 90.0min. the second heat treatment is Cold rolling at 20℃ with 20.0% reduction. the third heat treatment is Aging at 97.0℃ for 8.0 hours.,463.0
631,0.0,87.36,0.0,0.0,0.0,2.3,0.0,0.0,2.0,0.0,0.0,0.12,0.0,0.0,0.0,0.0,8.1,0.12,480,60,0,0,0,0,0.0,120,24.0,0,0.0,0,0.0,the first heat treatment is Solution treatment at 480℃ for 1h. the second heat treatment is Aging at 120.0℃ for 24.0 hours.,734.0
632,0.0,97.31,0.0,0.0,0.0,0.4,0.21,0.0,1.01,0.55,0.0,0.0,0.52,0.0,0.0,0.0,0.0,0.0,530,10,0,0,0,0,0.0,170,35.0,0,0.0,0,0.0,the first heat treatment is Solution treatment at 530℃ for 10.0min. the second heat treatment is Aging at 170.0℃ for 35.0 hours.,454.0
633,0.0,96.9,0.0,0.0,0.0,0.8,0.5,0.0,0.8,0.0,0.0,0.0,1.0,0.0,0.0,0.0,0.0,0.0,530,10,0,0,0,0,0.0,170,35.0,0,0.0,0,0.0,the first heat treatment is Solution treatment at 530℃ for 10.0min. the second heat treatment is Aging at 170.0℃ for 35.0 hours.,434.0
634,0.0,97.59,0.0,0.0,0.0,0.0,0.2,0.0,0.66,0.55,0.0,0.0,1.0,0.0,0.0,0.0,0.0,0.0,530,10,0,0,0,0,0.0,170,35.0,0,0.0,0,0.0,the first heat treatment is Solution treatment at 530℃ for 10.0min. the second heat treatment is Aging at 170.0℃ for 35.0 hours.,388.0
635,0.0,98.08,0.0,0.0,0.0,0.0,0.22,0.0,0.75,0.0,0.0,0.0,0.95,0.0,0.0,0.0,0.0,0.0,530,10,0,0,0,0,0.0,170,35.0,0,0.0,0,0.0,the first heat treatment is Solution treatment at 530℃ for 10.0min. the second heat treatment is Aging at 170.0℃ for 35.0 hours.,358.0
636,0.0,98.0,0.0,0.0,0.0,0.0,0.5,0.0,0.5,0.0,0.0,0.0,1.0,0.0,0.0,0.0,0.0,0.0,530,10,0,0,0,0,0.0,170,35.0,0,0.0,0,0.0,the first heat treatment is Solution treatment at 530℃ for 10.0min. the second heat treatment is Aging at 170.0℃ for 35.0 hours.,345.0
637,0.0,83.8,0.0,0.0,0.0,1.1,0.0,0.0,2.4,0.0,0.5,0.0,0.0,0.0,0.0,0.0,12.0,0.2,485,120,0,0,0,0,0.0,120,20.0,0,0.0,0,0.0,the first heat treatment is Solution treatment at 485℃ for 2h. the second heat treatment is Aging at 120.0℃ for 20.0 hours.,750.0
638,0.0,89.51,0.0,0.0,0.0,0.5,0.36,0.0,2.97,0.48,0.0,0.0,0.01,0.0,0.02,0.0,6.15,0.0,465,120,0,0,0,0,0.0,135,16.0,0,0.0,0,0.0,the first heat treatment is Solution treatment at 465℃ for 2h. the second heat treatment is Aging at 135.0℃ for 16.0 hours.,569.0
639,0.0,90.47,0.0,0.0,0.0,0.67,0.3,0.0,2.48,0.28,0.0,0.0,0.01,0.0,0.03,0.0,5.76,0.0,465,120,0,0,0,0,0.0,135,16.0,0,0.0,0,0.0,the first heat treatment is Solution treatment at 465℃ for 2h. the second heat treatment is Aging at 135.0℃ for 16.0 hours.,541.0
640,0.0,89.57,0.0,0.0,0.0,0.49,0.34,0.0,2.68,0.5,0.0,0.0,0.04,0.0,0.18,0.0,6.2,0.0,465,120,0,0,0,0,0.0,135,16.0,0,0.0,0,0.0,the first heat treatment is Solution treatment at 465℃ for 2h. the second heat treatment is Aging at 135.0℃ for 16.0 hours.,534.0
641,0.0,90.17,0.0,0.0,0.0,0.51,0.34,0.0,2.2,0.48,0.0,0.0,0.04,0.0,0.14,0.0,6.12,0.0,465,120,0,0,0,0,0.0,135,16.0,0,0.0,0,0.0,the first heat treatment is Solution treatment at 465℃ for 2h. the second heat treatment is Aging at 135.0℃ for 16.0 hours.,528.0
642,0.0,89.2,0.0,0.0,0.0,0.48,0.34,0.0,3.1,0.5,0.0,0.0,0.04,0.0,0.26,0.0,6.08,0.0,465,120,0,0,0,0,0.0,135,16.0,0,0.0,0,0.0,the first heat treatment is Solution treatment at 465℃ for 2h. the second heat treatment is Aging at 135.0℃ for 16.0 hours.,528.0
643,0.0,90.36,0.0,0.0,0.0,0.49,0.37,0.0,2.97,0.5,0.0,0.0,0.01,0.0,0.02,0.0,5.28,0.0,465,120,0,0,0,0,0.0,135,16.0,0,0.0,0,0.0,the first heat treatment is Solution treatment at 465℃ for 2h. the second heat treatment is Aging at 135.0℃ for 16.0 hours.,515.0
644,0.0,90.33,0.0,0.0,0.0,0.7,0.025,0.0,2.59,0.28,0.0,0.0,0.02,0.0,0.025,0.0,6.03,0.0,465,120,0,0,0,0,0.0,135,16.0,0,0.0,0,0.0,the first heat treatment is Solution treatment at 465℃ for 2h. the second heat treatment is Aging at 135.0℃ for 16.0 hours.,513.0
645,0.0,89.88,0.0,0.0,0.0,0.68,0.74,0.0,2.47,0.34,0.0,0.0,0.02,0.0,0.02,0.0,5.85,0.0,465,120,0,0,0,0,0.0,135,16.0,0,0.0,0,0.0,the first heat treatment is Solution treatment at 465℃ for 2h. the second heat treatment is Aging at 135.0℃ for 16.0 hours.,506.0
646,0.0,89.51,0.0,0.0,0.0,0.5,0.36,0.0,2.97,0.48,0.0,0.0,0.01,0.0,0.02,0.0,6.15,0.0,465,120,0,0,0,0,0.0,135,16.0,0,0.0,0,0.0,the first heat treatment is Solution treatment at 465℃ for 2h. the second heat treatment is Aging at 135.0℃ for 16.0 hours.,469.0
647,0.0,90.36,0.0,0.0,0.0,0.49,0.37,0.0,2.97,0.5,0.0,0.0,0.01,0.0,0.02,0.0,5.28,0.0,465,120,0,0,0,0,0.0,135,16.0,0,0.0,0,0.0,the first heat treatment is Solution treatment at 465℃ for 2h. the second heat treatment is Aging at 135.0℃ for 16.0 hours.,415.0
648,0.0,89.31,0.0,0.0,0.19,1.77,0.19,0.0,2.64,0.01,0.0,0.0,0.02,0.0,0.01,0.0,5.86,0.0,475,90,0,0,0,0,0.0,120,24.0,0,0.0,0,0.0,the first heat treatment is Solution treatment at 475℃ for 90.0min. the second heat treatment is Aging at 120.0℃ for 24.0 hours.,680.0
649,0.0,88.83,0.0,0.0,0.21,1.73,0.56,0.0,2.66,0.0,0.0,0.0,0.02,0.0,0.01,0.0,5.98,0.0,475,90,0,0,0,0,0.0,120,24.0,0,0.0,0,0.0,the first heat treatment is Solution treatment at 475℃ for 90.0min. the second heat treatment is Aging at 120.0℃ for 24.0 hours.,671.0
650,0.0,89.23,0.0,0.0,0.21,1.71,0.36,0.0,2.61,0.01,0.0,0.0,0.02,0.0,0.01,0.0,5.84,0.0,475,90,0,0,0,0,0.0,120,24.0,0,0.0,0,0.0,the first heat treatment is Solution treatment at 475℃ for 90.0min. the second heat treatment is Aging at 120.0℃ for 24.0 hours.,670.0
651,0.0,89.6,0.0,0.0,0.19,1.8,0.0,0.0,2.62,0.0,0.0,0.0,0.02,0.0,0.01,0.0,5.76,0.0,475,90,0,0,0,0,0.0,120,24.0,0,0.0,0,0.0,the first heat treatment is Solution treatment at 475℃ for 90.0min. the second heat treatment is Aging at 120.0℃ for 24.0 hours.,660.0
652,0.0,93.17,0.0,0.0,0.0,4.5,0.2,0.0,1.5,0.55,0.0,0.0,0.08,0.0,0.0,0.0,0.0,0.0,535,35,0,0,0,0,2.0,0,0.0,0,0.0,0,0.0,the first heat treatment is Solution treatment at 535℃ for 35.0min. the second heat treatment is Cold rolling at 20℃ with 2.0% reduction.,460.0
653,0.0,93.87,0.0,0.0,0.0,4.0,0.05,0.0,1.5,0.55,0.0,0.0,0.03,0.0,0.0,0.0,0.0,0.0,535,35,0,0,0,0,2.0,0,0.0,0,0.0,0,0.0,the first heat treatment is Solution treatment at 535℃ for 35.0min. the second heat treatment is Cold rolling at 20℃ with 2.0% reduction.,435.0
654,0.0,91.625,0.0,0.0,0.1,0.2,0.2,0.0,2.5,0.275,0.0,0.0,0.175,0.0,0.15,0.0,4.6,0.175,475,120,0,0,0,0,1.5,120,24.0,0,0.0,0,0.0,the first heat treatment is Solution treatment at 475℃ for 2h. the second heat treatment is Cold rolling at 20℃ with 1.5% reduction. the third heat treatment is Aging at 120.0℃ for 24.0 hours.,485.0
655,0.0,92.225,0.0,0.0,0.175,0.1,0.2,0.0,2.8,0.25,0.0,0.0,0.15,0.0,0.1,0.0,4.0,0.0,475,120,0,0,0,0,1.5,120,24.0,0,0.0,0,0.0,the first heat treatment is Solution treatment at 475℃ for 2h. the second heat treatment is Cold rolling at 20℃ with 1.5% reduction. the third heat treatment is Aging at 120.0℃ for 24.0 hours.,480.0
656,0.0,93.395,0.0,0.0,0.175,0.0,0.15,0.0,1.2,0.3,0.0,0.0,0.175,0.0,0.105,0.0,4.5,0.0,475,120,0,0,0,0,1.5,120,24.0,0,0.0,0,0.0,the first heat treatment is Solution treatment at 475℃ for 2h. the second heat treatment is Cold rolling at 20℃ with 1.5% reduction. the third heat treatment is Aging at 120.0℃ for 24.0 hours.,410.0
657,0.0,88.365,0.0,0.0,0.0,1.0,0.075,0.0,2.5,0.0,0.0,0.0,0.06,0.0,0.0,0.0,8.0,0.0,475,120,0,0,0,0,1.5,120,24.0,0,0.0,0,0.0,the first heat treatment is Solution treatment at 475℃ for 2h. the second heat treatment is Cold rolling at 20℃ with 1.5% reduction. the third heat treatment is Aging at 120.0℃ for 24.0 hours.,683.0
658,0.0,88.415,0.0,0.0,0.0,0.95,0.075,0.0,2.5,0.0,0.0,0.0,0.06,0.0,0.0,0.0,8.0,0.0,475,120,0,0,0,0,1.5,120,24.0,0,0.0,0,0.0,the first heat treatment is Solution treatment at 475℃ for 2h. the second heat treatment is Cold rolling at 20℃ with 1.5% reduction. the third heat treatment is Aging at 120.0℃ for 24.0 hours.,650.0
659,0.0,94.1,0.0,0.0,0.0,4.0,0.2,0.0,1.5,0.0,0.0,0.0,0.2,0.0,0.0,0.0,0.0,0.0,475,120,0,0,0,0,1.5,120,24.0,0,0.0,0,0.0,the first heat treatment is Solution treatment at 475℃ for 2h. the second heat treatment is Cold rolling at 20℃ with 1.5% reduction. the third heat treatment is Aging at 120.0℃ for 24.0 hours.,600.0
660,0.0,87.811,0.0,0.0,0.19,1.48,0.009,0.0,2.74,0.0,0.0,0.0,0.01,0.0,0.02,0.0,7.74,0.0,475,120,0,0,0,0,1.5,120,24.0,0,0.0,0,0.0,the first heat treatment is Solution treatment at 475℃ for 2h. the second heat treatment is Cold rolling at 20℃ with 1.5% reduction. the third heat treatment is Aging at 120.0℃ for 24.0 hours.,654.0
661,0.0,88.441,0.0,0.0,0.19,1.56,0.009,0.0,2.81,0.0,0.0,0.0,0.01,0.0,0.02,0.0,6.96,0.0,475,120,0,0,0,0,1.5,120,24.0,0,0.0,0,0.0,the first heat treatment is Solution treatment at 475℃ for 2h. the second heat treatment is Cold rolling at 20℃ with 1.5% reduction. the third heat treatment is Aging at 120.0℃ for 24.0 hours.,627.0
662,0.0,90.444,0.0,0.0,0.19,1.54,0.007,0.0,2.2,0.0,0.0,0.0,0.009,0.0,0.02,0.0,5.59,0.0,475,120,0,0,0,0,1.5,120,24.0,0,0.0,0,0.0,the first heat treatment is Solution treatment at 475℃ for 2h. the second heat treatment is Cold rolling at 20℃ with 1.5% reduction. the third heat treatment is Aging at 120.0℃ for 24.0 hours.,551.0
663,0.0,87.622,0.0,0.0,0.19,1.55,0.02,0.0,2.76,0.0,0.0,0.0,0.008,0.0,0.01,0.0,7.84,0.0,475,120,0,0,0,0,1.5,120,24.0,0,0.0,0,0.0,the first heat treatment is Solution treatment at 475℃ for 2h. the second heat treatment is Cold rolling at 20℃ with 1.5% reduction. the third heat treatment is Aging at 120.0℃ for 24.0 hours.,643.0
664,0.0,84.34,0.0,0.0,0.0,1.9,0.0,0.0,2.8,0.0,0.0,0.0,0.0,0.0,0.0,0.0,10.8,0.16,470,60,0,0,0,0,0.0,140,8.0,0,0.0,0,0.0,the first heat treatment is Solution treatment at 470℃ for 1h. the second heat treatment is Aging at 140.0℃ for 8.0 hours.,818.0
665,0.0,82.36,0.0,0.0,0.17,1.28,0.0,0.0,3.2,0.17,0.0,0.0,0.0,0.0,0.0,0.0,12.82,0.0,470,60,0,0,0,0,0.0,140,8.0,0,0.0,0,0.0,the first heat treatment is Solution treatment at 470℃ for 1h. the second heat treatment is Aging at 140.0℃ for 8.0 hours.,817.0
666,0.0,85.11,0.0,0.0,0.0,1.41,0.0,0.0,2.48,0.0,0.0,0.17,0.0,0.0,0.0,0.0,10.66,0.17,470,60,0,0,0,0,0.0,140,8.0,0,0.0,0,0.0,the first heat treatment is Solution treatment at 470℃ for 1h. the second heat treatment is Aging at 140.0℃ for 8.0 hours.,774.0
667,0.0,82.82,0.0,0.0,0.2,1.3,0.0,0.0,3.34,0.34,0.0,0.0,0.0,0.0,0.0,0.0,12.0,0.0,470,60,0,0,0,0,0.0,140,8.0,0,0.0,0,0.0,the first heat treatment is Solution treatment at 470℃ for 1h. the second heat treatment is Aging at 140.0℃ for 8.0 hours.,770.0
668,0.0,87.25,0.0,0.0,0.2,1.6,0.0,0.0,2.5,0.25,0.0,0.0,0.0,0.0,0.0,0.0,8.0,0.2,470,60,0,0,0,0,0.0,140,8.0,0,0.0,0,0.0,the first heat treatment is Solution treatment at 470℃ for 1h. the second heat treatment is Aging at 140.0℃ for 8.0 hours.,755.0
669,0.0,86.6,0.0,0.0,0.0,2.2,0.0,0.0,2.6,0.0,0.0,0.0,0.0,0.0,0.0,0.0,8.6,0.0,470,60,0,0,0,0,0.0,140,8.0,0,0.0,0,0.0,the first heat treatment is Solution treatment at 470℃ for 1h. the second heat treatment is Aging at 140.0℃ for 8.0 hours.,754.0
670,0.0,87.2,0.0,0.0,0.0,2.36,0.0,0.0,2.01,0.0,0.0,0.0,0.0,0.0,0.0,0.0,8.31,0.12,470,60,0,0,0,0,0.0,140,8.0,0,0.0,0,0.0,the first heat treatment is Solution treatment at 470℃ for 1h. the second heat treatment is Aging at 140.0℃ for 8.0 hours.,723.0
671,0.0,89.65,0.0,0.0,0.0,2.25,0.08,0.0,1.96,0.0,0.0,0.0,0.02,0.0,0.0,0.0,5.97,0.07,470,60,0,0,0,0,0.0,140,8.0,0,0.0,0,0.0,the first heat treatment is Solution treatment at 470℃ for 1h. the second heat treatment is Aging at 140.0℃ for 8.0 hours.,483.0
672,0.0,88.732,0.0,0.0,0.0,1.64,0.072,0.0,1.59,0.0,0.0,0.0,0.026,0.0,0.0,0.0,7.8,0.14,470,120,0,0,0,0,0.0,120,24.0,0,0.0,0,0.0,the first heat treatment is Solution treatment at 470℃ for 2h. the second heat treatment is Aging at 120.0℃ for 24.0 hours.,574.0
673,0.0,89.504,0.0,0.0,0.0,0.768,0.071,0.0,1.58,0.0,0.0,0.0,0.035,0.0,0.0,0.0,7.9,0.142,470,120,0,0,0,0,0.0,120,24.0,0,0.0,0,0.0,the first heat treatment is Solution treatment at 470℃ for 2h. the second heat treatment is Aging at 120.0℃ for 24.0 hours.,571.0
674,0.0,90.369,0.0,0.0,0.0,0.003,0.068,0.0,1.57,0.0,0.0,0.0,0.031,0.0,0.0,0.0,7.82,0.139,470,80,0,0,0,0,0.0,120,6.0,0,0.0,0,0.0,the first heat treatment is Solution treatment at 470℃ for 80.0min. the second heat treatment is Aging at 120.0℃ for 6.0 hours.,563.0
675,0.0,90.369,0.0,0.0,0.0,0.003,0.068,0.0,1.57,0.0,0.0,0.0,0.031,0.0,0.0,0.0,7.82,0.139,470,80,0,0,0,0,0.0,120,22.0,0,0.0,0,0.0,the first heat treatment is Solution treatment at 470℃ for 80.0min. the second heat treatment is Aging at 120.0℃ for 22.0 hours.,595.0
676,0.0,90.369,0.0,0.0,0.0,0.003,0.068,0.0,1.57,0.0,0.0,0.0,0.031,0.0,0.0,0.0,7.82,0.139,470,80,0,0,0,0,0.0,120,48.0,0,0.0,0,0.0,the first heat treatment is Solution treatment at 470℃ for 80.0min. the second heat treatment is Aging at 120.0℃ for 48.0 hours.,588.0
677,0.0,90.369,0.0,0.0,0.0,0.003,0.068,0.0,1.57,0.0,0.0,0.0,0.031,0.0,0.0,0.0,7.82,0.139,470,80,0,0,0,0,0.0,115,7.0,160,2.0,0,0.0,the first heat treatment is Solution treatment at 470℃ for 80.0min. the second heat treatment is Aging at 115.0℃ for 7.0 hours.,568.0
678,0.0,90.369,0.0,0.0,0.0,0.003,0.068,0.0,1.57,0.0,0.0,0.0,0.031,0.0,0.0,0.0,7.82,0.139,470,80,0,0,0,0,0.0,115,7.0,160,12.0,0,0.0,the first heat treatment is Solution treatment at 470℃ for 80.0min. the second heat treatment is Aging at 115.0℃ for 7.0 hours.,532.0
679,0.0,90.369,0.0,0.0,0.0,0.003,0.068,0.0,1.57,0.0,0.0,0.0,0.031,0.0,0.0,0.0,7.82,0.139,470,80,0,0,0,0,0.0,115,7.0,160,24.0,0,0.0,the first heat treatment is Solution treatment at 470℃ for 80.0min. the second heat treatment is Aging at 115.0℃ for 7.0 hours.,512.0
680,0.0,90.369,0.0,0.0,0.0,0.003,0.068,0.0,1.57,0.0,0.0,0.0,0.031,0.0,0.0,0.0,7.82,0.139,470,80,0,0,0,0,0.0,115,7.0,160,36.0,0,0.0,the first heat treatment is Solution treatment at 470℃ for 80.0min. the second heat treatment is Aging at 115.0℃ for 7.0 hours.,493.0
681,0.0,90.369,0.0,0.0,0.0,0.003,0.068,0.0,1.57,0.0,0.0,0.0,0.031,0.0,0.0,0.0,7.82,0.139,470,80,0,0,0,0,0.0,120,22.0,180,1.0,120,22.0,the first heat treatment is Solution treatment at 470℃ for 80.0min. the second heat treatment is Aging at 120.0℃ for 22.0 hours.,583.0
682,0.0,90.369,0.0,0.0,0.0,0.003,0.068,0.0,1.57,0.0,0.0,0.0,0.031,0.0,0.0,0.0,7.82,0.139,470,80,0,0,0,0,0.0,120,22.0,180,2.0,120,22.0,the first heat treatment is Solution treatment at 470℃ for 80.0min. the second heat treatment is Aging at 120.0℃ for 22.0 hours.,563.0
683,0.0,89.25,0.0,0.0,0.0,1.4,0.02,0.0,1.7,0.0,0.0,0.0,0.01,0.0,0.0,0.0,7.5,0.12,475,120,0,0,0,0,0.0,120,6.0,160,8.0,0,0.0,the first heat treatment is Solution treatment at 475℃ for 2h. the second heat treatment is Aging at 120.0℃ for 6.0 hours.,525.0
684,0.0,89.32000000000001,0.0,0.0,0.0,1.4,0.05,0.0,1.6,0.0,0.0,0.0,0.02,0.0,0.0,0.0,7.5,0.11,475,120,0,0,0,0,1.5,120,6.0,160,8.0,0,0.0,the first heat treatment is Solution treatment at 475℃ for 2h. the second heat treatment is Cold rolling at 20℃ with 1.5% reduction. the third heat treatment is Aging at 120.0℃ for 6.0 hours.,517.0
685,0.0,85.4,0.0,0.0,0.0,1.36,0.0,0.0,2.67,0.0,0.0,0.0,0.0,0.0,0.0,0.0,10.57,0.0,465,60,485,60,0,0,0.0,120,18.0,0,0.0,0,0.0,the first heat treatment is Solution treatment at 465℃ for 1h. the second heat treatment is Solution treatment at 485℃ for 1h. the third heat treatment is Aging at 120.0℃ for 18.0 hours.,814.0
686,0.0,85.07,0.0,0.0,0.0,1.7,0.0,0.0,2.45,0.0,0.0,0.0,0.0,0.0,0.0,0.0,10.78,0.0,465,60,485,60,0,0,0.0,120,20.0,0,0.0,0,0.0,the first heat treatment is Solution treatment at 465℃ for 1h. the second heat treatment is Solution treatment at 485℃ for 1h. the third heat treatment is Aging at 120.0℃ for 20.0 hours.,812.0
687,0.0,85.66,0.0,0.0,0.0,1.93,0.0,0.0,2.02,0.0,0.0,0.0,0.0,0.0,0.0,0.0,10.39,0.0,465,60,485,60,0,0,0.0,120,20.0,0,0.0,0,0.0,the first heat treatment is Solution treatment at 465℃ for 1h. the second heat treatment is Solution treatment at 485℃ for 1h. the third heat treatment is Aging at 120.0℃ for 20.0 hours.,805.0
688,0.0,84.77,0.0,0.0,0.0,1.95,0.0,0.0,2.65,0.0,0.0,0.0,0.0,0.0,0.0,0.0,10.63,0.0,465,60,485,60,0,0,0.0,120,18.0,0,0.0,0,0.0,the first heat treatment is Solution treatment at 465℃ for 1h. the second heat treatment is Solution treatment at 485℃ for 1h. the third heat treatment is Aging at 120.0℃ for 18.0 hours.,797.0
689,0.0,93.665,0.0,0.0,0.0,4.1,0.075,0.0,1.5,0.6,0.0,0.0,0.06,0.0,0.0,0.0,0.0,0.0,465,90,0,0,0,0,0.0,94,8.0,140,10.0,0,0.0,the first heat treatment is Solution treatment at 465℃ for 90.0min. the second heat treatment is Aging at 94.0℃ for 8.0 hours.,476.0
690,0.0,93.08,0.0,0.0,0.1,4.1,0.12,0.0,1.5,0.6,0.0,0.0,0.1,0.0,0.15,0.0,0.25,0.0,465,90,0,0,0,0,0.0,94,8.0,140,10.0,0,0.0,the first heat treatment is Solution treatment at 465℃ for 90.0min. the second heat treatment is Aging at 94.0℃ for 8.0 hours.,475.0
691,0.0,93.32,0.0,0.0,0.05,4.2,0.12,0.0,1.4,0.6,0.0,0.0,0.06,0.0,0.1,0.0,0.15,0.0,465,90,0,0,0,0,0.0,94,8.0,140,10.0,0,0.0,the first heat treatment is Solution treatment at 465℃ for 90.0min. the second heat treatment is Aging at 94.0℃ for 8.0 hours.,434.0
692,0.0,92.8,0.0,0.0,0.1,4.4,0.2,0.0,1.5,0.6,0.0,0.0,0.25,0.0,0.15,0.0,0.0,0.0,465,90,0,0,0,0,0.0,94,8.0,140,10.0,0,0.0,the first heat treatment is Solution treatment at 465℃ for 90.0min. the second heat treatment is Aging at 94.0℃ for 8.0 hours.,428.0
693,0.0,87.372,0.0,0.0,0.004,2.42,0.096,0.0,1.98,0.004,0.0,0.0,0.08,0.0,0.014,0.0,7.91,0.12,475,40,0,0,0,0,0.0,120,24.0,0,0.0,0,0.0,the first heat treatment is Solution treatment at 475℃ for 40.0min. the second heat treatment is Aging at 120.0℃ for 24.0 hours.,704.0
694,0.0,87.372,0.0,0.0,0.004,2.42,0.096,0.0,1.98,0.004,0.0,0.0,0.08,0.0,0.014,0.0,7.91,0.12,475,40,0,0,0,0,0.0,120,8.0,150,16.0,0,0.0,the first heat treatment is Solution treatment at 475℃ for 40.0min. the second heat treatment is Aging at 120.0℃ for 8.0 hours.,625.0
695,0.0,87.372,0.0,0.0,0.004,2.42,0.096,0.0,1.98,0.004,0.0,0.0,0.08,0.0,0.014,0.0,7.91,0.12,475,40,0,0,0,0,0.0,120,24.0,160,0.5,120,24.0,the first heat treatment is Solution treatment at 475℃ for 40.0min. the second heat treatment is Aging at 120.0℃ for 24.0 hours.,732.0
696,0.0,88.87,0.0,0.0,0.2,1.9,0.19,0.0,2.8,0.03,0.0,0.0,0.09,0.0,0.02,0.0,5.9,0.0,475,120,0,0,0,0,1.5,120,24.0,0,0.0,0,0.0,the first heat treatment is Solution treatment at 475℃ for 2h. the second heat treatment is Cold rolling at 20℃ with 1.5% reduction. the third heat treatment is Aging at 120.0℃ for 24.0 hours.,608.0
697,0.0,88.53,0.0,0.0,0.0,1.42,0.0,0.0,3.05,0.0,0.0,0.0,0.0,0.0,0.0,0.0,7.0,0.0,470,60,0,0,0,0,0.0,120,3.0,165,4.0,0,0.0,the first heat treatment is Solution treatment at 470℃ for 1h. the second heat treatment is Aging at 120.0℃ for 3.0 hours.,624.0
698,0.0,88.47,0.0,0.0,0.0,1.96,0.0,0.0,2.86,0.0,0.0,0.0,0.0,0.0,0.0,0.0,6.71,0.0,470,60,0,0,0,0,0.0,120,3.0,165,4.0,0,0.0,the first heat treatment is Solution treatment at 470℃ for 1h. the second heat treatment is Aging at 120.0℃ for 3.0 hours.,602.0
699,0.0,89.63,0.0,0.0,0.0,1.73,0.0,0.0,2.57,0.0,0.0,0.0,0.0,0.0,0.0,0.0,6.07,0.0,470,60,0,0,0,0,0.0,120,3.0,165,4.0,0,0.0,the first heat treatment is Solution treatment at 470℃ for 1h. the second heat treatment is Aging at 120.0℃ for 3.0 hours.,602.0
700,0.0,89.28999999999999,0.0,0.0,0.0,1.64,0.0,0.0,2.14,0.0,0.0,0.0,0.0,0.0,0.0,0.0,6.93,0.0,470,60,0,0,0,0,0.0,120,3.0,165,4.0,0,0.0,the first heat treatment is Solution treatment at 470℃ for 1h. the second heat treatment is Aging at 120.0℃ for 3.0 hours.,598.0
701,0.0,89.51,0.0,0.0,0.0,1.73,0.0,0.0,2.52,0.0,0.0,0.0,0.0,0.0,0.0,0.0,6.24,0.0,470,60,0,0,0,0,0.0,120,3.0,165,4.0,0,0.0,the first heat treatment is Solution treatment at 470℃ for 1h. the second heat treatment is Aging at 120.0℃ for 3.0 hours.,598.0
702,0.0,90.1,0.0,0.0,0.0,1.75,0.0,0.0,2.14,0.0,0.0,0.0,0.0,0.0,0.0,0.0,6.01,0.0,470,60,0,0,0,0,0.0,120,3.0,165,4.0,0,0.0,the first heat treatment is Solution treatment at 470℃ for 1h. the second heat treatment is Aging at 120.0℃ for 3.0 hours.,596.0
703,0.0,89.2,0.0,0.0,0.0,2.07,0.0,0.0,1.8,0.0,0.0,0.0,0.0,0.0,0.0,0.0,6.93,0.0,470,60,0,0,0,0,0.0,120,24.0,0,0.0,0,0.0,the first heat treatment is Solution treatment at 470℃ for 1h. the second heat treatment is Aging at 120.0℃ for 24.0 hours.,595.0
704,0.0,90.2,0.0,0.0,0.0,1.96,0.0,0.0,2.8,0.0,0.0,0.0,0.0,0.0,0.0,0.0,5.04,0.0,470,60,0,0,0,0,0.0,120,3.0,165,4.0,0,0.0,the first heat treatment is Solution treatment at 470℃ for 1h. the second heat treatment is Aging at 120.0℃ for 3.0 hours.,583.0
705,0.0,90.59,0.0,0.0,0.0,1.52,0.0,0.0,2.76,0.0,0.0,0.0,0.0,0.0,0.0,0.0,5.13,0.0,470,60,0,0,0,0,0.0,120,3.0,165,4.0,0,0.0,the first heat treatment is Solution treatment at 470℃ for 1h. the second heat treatment is Aging at 120.0℃ for 3.0 hours.,581.0
706,0.0,91.14,0.0,0.0,0.0,2.04,0.0,0.0,1.88,0.0,0.0,0.0,0.0,0.0,0.0,0.0,4.94,0.0,470,60,0,0,0,0,0.0,120,3.0,165,4.0,0,0.0,the first heat treatment is Solution treatment at 470℃ for 1h. the second heat treatment is Aging at 120.0℃ for 3.0 hours.,563.0
707,0.0,91.16,0.0,0.0,0.0,1.42,0.0,0.0,1.92,0.0,0.0,0.0,0.0,0.0,0.0,0.0,5.5,0.0,470,60,0,0,0,0,0.0,120,3.0,165,4.0,0,0.0,the first heat treatment is Solution treatment at 470℃ for 1h. the second heat treatment is Aging at 120.0℃ for 3.0 hours.,559.0
708,0.0,97.88,0.0,0.0,0.06,0.24,0.22,0.0,1.01,0.02,0.0,0.0,0.56,0.0,0.0,0.0,0.01,0.0,530,240,0,0,0,0,0.0,175,8.0,0,0.0,0,0.0,the first heat treatment is Solution treatment at 530℃ for 4h. the second heat treatment is Aging at 175.0℃ for 8.0 hours.,287.7
709,0.0,87.69,0.0,0.0,0.0,1.7,0.075,0.0,2.25,0.0,0.0,0.0,0.06,0.0,0.0,0.0,8.1,0.125,475,90,0,0,0,0,2.0,120,24.0,0,0.0,0,0.0,the first heat treatment is Solution treatment at 475℃ for 90.0min. the second heat treatment is Cold rolling at 20℃ with 2.0% reduction. the third heat treatment is Aging at 120.0℃ for 24.0 hours.,665.0
710,0.0,89.39,0.0,0.0,0.0,1.9,0.075,0.0,2.25,0.0,0.0,0.0,0.06,0.0,0.0,0.0,6.2,0.125,475,90,0,0,0,0,2.0,120,24.0,0,0.0,0,0.0,the first heat treatment is Solution treatment at 475℃ for 90.0min. the second heat treatment is Cold rolling at 20℃ with 2.0% reduction. the third heat treatment is Aging at 120.0℃ for 24.0 hours.,644.0
711,0.0,87.69,0.0,0.0,0.0,1.7,0.075,0.0,2.25,0.0,0.0,0.0,0.06,0.0,0.0,0.0,8.1,0.125,475,90,0,0,0,0,0.0,120,24.0,165,12.0,0,0.0,the first heat treatment is Solution treatment at 475℃ for 90.0min. the second heat treatment is Aging at 120.0℃ for 24.0 hours.,561.0
712,0.0,87.69,0.0,0.0,0.0,1.7,0.075,0.0,2.25,0.0,0.0,0.0,0.06,0.0,0.0,0.0,8.1,0.125,475,90,0,0,0,0,0.0,120,24.0,165,24.0,0,0.0,the first heat treatment is Solution treatment at 475℃ for 90.0min. the second heat treatment is Aging at 120.0℃ for 24.0 hours.,535.0
713,0.0,87.69,0.0,0.0,0.0,1.7,0.075,0.0,2.25,0.0,0.0,0.0,0.06,0.0,0.0,0.0,8.1,0.125,475,90,0,0,0,0,0.0,120,24.0,165,39.0,0,0.0,the first heat treatment is Solution treatment at 475℃ for 90.0min. the second heat treatment is Aging at 120.0℃ for 24.0 hours.,498.0
714,0.0,87.69,0.0,0.0,0.0,1.7,0.075,0.0,2.25,0.0,0.0,0.0,0.06,0.0,0.0,0.0,8.1,0.125,475,90,0,0,0,0,0.0,170,24.0,0,0.0,0,0.0,the first heat treatment is Solution treatment at 475℃ for 90.0min. the second heat treatment is Aging at 170.0℃ for 24.0 hours.,500.0
715,0.0,87.69,0.0,0.0,0.0,1.7,0.075,0.0,2.25,0.0,0.0,0.0,0.06,0.0,0.0,0.0,8.1,0.125,475,90,0,0,0,0,0.0,160,48.0,0,0.0,0,0.0,the first heat treatment is Solution treatment at 475℃ for 90.0min. the second heat treatment is Aging at 160.0℃ for 48.0 hours.,481.0
716,0.0,92.07,0.0,0.0,0.0,4.77,0.12,0.0,1.75,1.08,0.0,0.0,0.08,0.0,0.0,0.0,0.0,0.13,496,60,0,0,0,0,1.5,190,8.0,0,0.0,0,0.0,the first heat treatment is Solution treatment at 496℃ for 1h. the second heat treatment is Cold rolling at 20℃ with 1.5% reduction. the third heat treatment is Aging at 190.0℃ for 8.0 hours.,588.0
717,0.0,94.27,0.0,0.0,0.0,3.96,0.06,0.0,1.48,0.05,0.0,0.0,0.04,0.0,0.0,0.0,0.0,0.14,496,60,0,0,0,0,1.5,190,6.0,0,0.0,0,0.0,the first heat treatment is Solution treatment at 496℃ for 1h. the second heat treatment is Cold rolling at 20℃ with 1.5% reduction. the third heat treatment is Aging at 190.0℃ for 6.0 hours.,507.0
718,0.0,89.71000000000001,0.0,0.0,0.2,1.99,0.0,0.0,2.55,0.0,0.0,0.0,0.0,0.0,0.0,0.0,5.55,0.0,470,60,0,0,0,0,0.0,120,24.0,0,0.0,0,0.0,the first heat treatment is Solution treatment at 470℃ for 1h. the second heat treatment is Aging at 120.0℃ for 24.0 hours.,582.0
719,0.0,89.71000000000001,0.0,0.0,0.2,1.99,0.0,0.0,2.55,0.0,0.0,0.0,0.0,0.0,0.0,0.0,5.55,0.0,470,60,0,0,0,0,0.0,120,24.0,160,30.0,0,0.0,the first heat treatment is Solution treatment at 470℃ for 1h. the second heat treatment is Aging at 120.0℃ for 24.0 hours.,526.0
720,0.0,89.71000000000001,0.0,0.0,0.2,1.99,0.0,0.0,2.55,0.0,0.0,0.0,0.0,0.0,0.0,0.0,5.55,0.0,470,60,0,0,0,0,0.0,120,24.0,200,0.166,120,24.0,the first heat treatment is Solution treatment at 470℃ for 1h. the second heat treatment is Aging at 120.0℃ for 24.0 hours.,573.0
721,0.0,89.71000000000001,0.0,0.0,0.2,1.99,0.0,0.0,2.55,0.0,0.0,0.0,0.0,0.0,0.0,0.0,5.55,0.0,470,60,0,0,0,0,0.0,120,24.0,0,0.0,0,0.0,the first heat treatment is Solution treatment at 470℃ for 1h. the second heat treatment is Aging at 120.0℃ for 24.0 hours.,478.0
722,0.0,89.59,0.0,0.0,0.0,2.05,0.0,0.0,2.11,0.0,0.0,0.0,0.0,0.0,0.0,0.0,6.14,0.11,470,60,0,0,0,0,0.0,120,24.0,0,0.0,0,0.0,the first heat treatment is Solution treatment at 470℃ for 1h. the second heat treatment is Aging at 120.0℃ for 24.0 hours.,595.0
723,0.0,89.59,0.0,0.0,0.0,2.05,0.0,0.0,2.11,0.0,0.0,0.0,0.0,0.0,0.0,0.0,6.14,0.11,40,60,0,0,0,0,0.0,120,6.0,168,3.0,0,0.0,the first heat treatment is Solution treatment at 40℃ for 1h. the second heat treatment is Aging at 120.0℃ for 6.0 hours.,612.0
724,0.0,89.59,0.0,0.0,0.0,2.05,0.0,0.0,2.11,0.0,0.0,0.0,0.0,0.0,0.0,0.0,6.14,0.11,470,60,0,0,0,0,0.0,120,24.0,160,30.0,0,0.0,the first heat treatment is Solution treatment at 470℃ for 1h. the second heat treatment is Aging at 120.0℃ for 24.0 hours.,541.0
725,0.0,89.59,0.0,0.0,0.0,2.05,0.0,0.0,2.11,0.0,0.0,0.0,0.0,0.0,0.0,0.0,6.14,0.11,470,60,0,0,0,0,0.0,120,24.0,200,0.166,120,24.0,the first heat treatment is Solution treatment at 470℃ for 1h. the second heat treatment is Aging at 120.0℃ for 24.0 hours.,604.0
726,0.0,89.59,0.0,0.0,0.0,2.05,0.0,0.0,2.11,0.0,0.0,0.0,0.0,0.0,0.0,0.0,6.14,0.11,470,60,0,0,0,0,0.0,120,24.0,0,0.0,0,0.0,the first heat treatment is Solution treatment at 470℃ for 1h. the second heat treatment is Aging at 120.0℃ for 24.0 hours.,560.0
727,0.0,89.59,0.0,0.0,0.0,2.05,0.0,0.0,2.11,0.0,0.0,0.0,0.0,0.0,0.0,0.0,6.14,0.11,470,60,0,0,0,0,0.0,120,6.0,168,3.0,0,0.0,the first heat treatment is Solution treatment at 470℃ for 1h. the second heat treatment is Aging at 120.0℃ for 6.0 hours.,586.0
728,0.0,90.16,0.0,0.0,0.0,1.0,0.13,0.0,1.9,0.0,0.0,0.0,0.08,0.0,0.0,0.0,6.6,0.13,470,90,0,0,0,0,0.0,110,12.0,180,5.0,0,0.0,the first heat treatment is Solution treatment at 470℃ for 90.0min. the second heat treatment is Aging at 110.0℃ for 12.0 hours.,505.0
729,0.0,86.35,0.0,0.0,0.22,2.12,0.0,0.0,2.42,0.0,0.0,0.21,0.0,0.0,0.0,0.0,8.52,0.16,450,60,470,60,480,120,0.0,130,24.0,0,0.0,0,0.0,the first heat treatment is Solution treatment at 450℃ for 1h. the second heat treatment is Solution treatment at 470℃ for 1h. the third heat treatment is Solution treatment at 480℃ for 2h. the fourth heat treatment is Aging at 130.0℃ for 24.0 hours.,751.0
730,0.0,86.34,0.0,0.0,0.18,2.15,0.0,0.0,2.43,0.0,0.0,0.2,0.0,0.0,0.0,0.0,8.55,0.15,450,60,470,60,480,120,0.0,130,24.0,0,0.0,0,0.0,the first heat treatment is Solution treatment at 450℃ for 1h. the second heat treatment is Solution treatment at 470℃ for 1h. the third heat treatment is Solution treatment at 480℃ for 2h. the fourth heat treatment is Aging at 130.0℃ for 24.0 hours.,750.0
731,0.0,86.33,0.0,0.0,0.09,2.2,0.0,0.0,2.47,0.0,0.0,0.21,0.0,0.0,0.0,0.0,8.54,0.16,450,60,470,60,480,120,0.0,130,24.0,0,0.0,0,0.0,the first heat treatment is Solution treatment at 450℃ for 1h. the second heat treatment is Solution treatment at 470℃ for 1h. the third heat treatment is Solution treatment at 480℃ for 2h. the fourth heat treatment is Aging at 130.0℃ for 24.0 hours.,720.0
732,0.0,86.55,0.0,0.0,0.0,2.12,0.0,0.0,2.44,0.0,0.0,0.21,0.0,0.0,0.0,0.0,8.52,0.16,450,60,470,60,480,120,0.0,130,24.0,0,0.0,0,0.0,the first heat treatment is Solution treatment at 450℃ for 1h. the second heat treatment is Solution treatment at 470℃ for 1h. the third heat treatment is Solution treatment at 480℃ for 2h. the fourth heat treatment is Aging at 130.0℃ for 24.0 hours.,715.0
