Repository: Jack-Liu0227/inversedesign

# InverseDesign (Agno + Fewshot + HITL)

一个用于新材料推荐与性能预测的工作流项目：

- `material_recommender_agent`：基于历史数据（CSV 知识库）推荐候选组分。
- `material_predictor_agent`：基于相似样本检索（few-shot）预测性能。
- `material_discovery_workflow`：人在回路（HITL）闭环，支持暂停、人工确认、实验反馈、继续迭代。

## 1. 项目结构

```text
inversedesign/
├─ datasets/                  # 各类合金数据
├─ examples/                  # 旧示例代码
├─ src/
│  ├─ agents/
│  │  ├─ material_recommender_agent.py
│  │  ├─ material_predictor_agent.py
│  │  └─ material_review_agent.py
│  ├─ fewshot/
│  │  ├─ skills/
│  │  │  ├─ dataset_registry.json   # 数据集配置（可配置）
│  │  │  └─ routing_rules.json      # 路由规则（可配置）
│  │  ├─ predictor.py
│  │  └─ dataset_registry.py
│  ├─ workflows/
│  │  └─ material_discovery_workflow.py
│  ├─ model_config/
│  │  ├─ providers.json             # provider 配置
│  │  └─ agent_models.json          # agent -> provider/model 绑定
│  ├─ run_router_debug.py
│  ├─ run_workflow.py
│  └─ app.py
└─ .env
```

## 2. 环境准备

推荐 Python 3.10+。

### 2.1 安装依赖（最小）

```bash
pip install agno python-dotenv pandas scikit-learn pydantic
```

可选（语义检索）：

```bash
pip install sentence-transformers
```

如果你的环境里 `agno` 是本地源码（本仓库内有 `agno/`），可用 editable 安装：

```bash
pip install -e ./agno/libs/agno
```

## 3. 模型与 Provider 配置

### 3.1 Provider 配置

文件：`src/model_config/providers.json`

- 定义 provider 名称与对应的环境变量映射（API key/base_url/default_model）。

### 3.2 Agent 模型绑定

文件：`src/model_config/agent_models.json`

- 按 `log_tag` 指定每个 agent 使用的 provider/model。
- 支持默认配置 `default`。

> `src/common/model_factory.py` 会优先读取这两个 JSON；缺失时回退到 `.env` 旧逻辑。

## 4. 数据集路由（skills 驱动）

### 4.1 数据集清单

文件：`src/fewshot/skills/dataset_registry.json`

- 配置 `material_type -> dataset_path/target_cols/template/default_top_k`。

### 4.2 路由规则

文件：`src/fewshot/skills/routing_rules.json`

- 配置 `aliases` 和 `keywords`。
- 输入 `goal/material_type` 后，系统自动路由到对应材料体系。

## 5. 运行方式

### 5.1 路由调试

```bash
python src/run_router_debug.py --goal "high strength and high ductility titanium alloy" 
python src/run_router_debug.py --material-type steel
python src/run_router_debug.py --list
```

功能：输出命中的 `material_type`、CSV 路径、目标列、模板路径。

### 5.2 运行 HITL 工作流（CLI）

```bash
python src/run_workflow.py
```

流程：

1. Router 选择材料数据集。
2. 推荐候选组分。
3. 预测性能。
4. 人工确认是否继续实验。
5. 输入实验反馈（`measured_values_json`）。
6. 自动判断是否停止迭代。

### 5.3 启动 AgentOS App

```bash
python -m src.app
```

或通过你自己的 uvicorn 入口集成。

## 6. 当前实现说明

- 当前“新材料推荐”是基于历史样本打分后提取候选组分（启发式，不是生成式优化器）。
- 当前“性能预测”是检索增强 few-shot 预测。
- 如果模型不可用，预测路径支持 mock fallback（避免流程完全中断）。

## 7. 常见问题

### 7.1 `ModuleNotFoundError: No module named 'src'`

已在 `run_router_debug.py` 和 `run_workflow.py` 中处理；直接使用：

```bash
python src/run_router_debug.py --goal "..."
```

### 7.2 `ModuleNotFoundError: No module named 'agno...`

说明当前环境未安装 `agno` 包。请先安装：

```bash
pip install agno
```

或本地 editable：

```bash
pip install -e ./agno/libs/agno
```

File: datasets/HEA_data/hea.csv (part 1 of 3)
ID,Al(at%),C(at%),Co(at%),Cr(at%),Cu(at%),Fe(at%),Mn(at%),Mo(at%),Nb(at%),Ni(at%),Ta(at%),Ti(at%),V(at%),W(at%),Hom_Temp(K),CR(%),recrystalize temperature/K,recrystalize time/mins,Anneal_Temp(K),Anneal_Time(h),aging temperature/K,aging time/hours,Processing_Description,YS(MPa),UTS(MPa),El(%)
1,0.68,0.0,5.16,25.75,0.0,3.27,0.0,1.27,0.0,59.11,0.0,0.13,0.0,4.63,1484,0.0,0,0.0,298,0.0,0,0.0,Homogenization was performed at 1484K. First heat treatment was performed at 298K,417.0,837.0,47.3
2,0.0,0.0,30.0,10.0,0.0,45.0,0.0,0.0,0.0,5.0,0.0,0.0,10.0,0.0,1373,75.0,0,0.0,1223,1.0,0,0.0,Homogenization was performed at 1373K. followed by cold rolling to 75.0% reduction. First heat treatment was performed at 1223K for 1.0 hours,257.0,645.0,60.2
3,0.0,0.0,0.0,15.0,0.0,20.0,0.0,0.0,0.0,45.0,0.0,0.0,20.0,0.0,1373,75.0,0,0.0,1273,0.166666667,0,0.0,Homogenization was performed at 1373K. followed by cold rolling to 75.0% reduction. First heat treatment was performed at 1273K for 0.166666667 hours,352.0,790.0,64.2
4,9.83,0.0,18.96,15.86,0.0,0.1,0.0,2.94,0.0,50.82,0.0,1.48,0.0,0.0,1423,0.0,1333,960.0,1123,16.0,1023,600.0,Homogenization was performed at 1423K. Recrystallization was carried out at 1333K for 960.0 minutes. First heat treatment was performed at 1123K for 16.0 hours. Secondary heat treatment was conducted at 1023K for 600.0 hours,862.0,1040.0,37.4
5,16.4,0.0,16.4,16.4,0.0,16.4,0.0,0.0,0.0,34.4,0.0,0.0,0.0,0.0,298,50.0,0,0.0,298,0.0,973,12.0,Homogenization was performed at 298K. followed by cold rolling to 50.0% reduction. First heat treatment was performed at 298K. Secondary heat treatment was conducted at 973K for 12.0 hours,1110.0,1340.0,10.0
6,0.0,0.0,20.0,20.0,0.0,20.0,20.0,0.0,0.0,20.0,0.0,0.0,0.0,0.0,1273,80.0,0,0.0,1173,1.0,0,0.0,Homogenization was performed at 1273K. followed by cold rolling to 80.0% reduction. First heat treatment was performed at 1173K for 1.0 hours,270.0,630.0,60.5
7,3.6,0.0,27.3,18.2,0.0,18.2,0.0,0.0,0.0,27.3,0.0,5.4,0.0,0.0,1423,60.0,0,0.0,298,0.0,1023,50.0,Homogenization was performed at 1423K. followed by cold rolling to 60.0% reduction. First heat treatment was performed at 298K. Secondary heat treatment was conducted at 1023K for 50.0 hours,1150.0,1380.0,15.0
8,0.21,0.0,2.87,27.1,0.0,33.31,0.0,0.59,0.0,35.53,0.0,0.24,0.0,0.15,1323,30.0,1450,6.0,298,0.0,0,0.0,Homogenization was performed at 1323K. followed by cold rolling to 30.0% reduction. Recrystallization was carried out at 1450K for 6.0 minutes. First heat treatment was performed at 298K,352.0,758.0,43.0
9,0.68,0.0,5.16,25.75,0.0,3.27,0.0,1.27,0.0,59.11,0.0,0.13,0.0,4.63,1473,10.0,1505,6.0,298,0.0,0,0.0,Homogenization was performed at 1473K. followed by cold rolling to 10.0% reduction. Recrystallization was carried out at 1505K for 6.0 minutes. First heat treatment was performed at 298K,359.0,862.0,47.0
10,0.21,0.0,2.87,27.1,0.0,33.31,0.0,0.59,0.0,35.53,0.0,0.24,0.0,0.15,1323,30.0,1339,6.0,298,0.0,0,0.0,Homogenization was performed at 1323K. followed by cold rolling to 30.0% reduction. Recrystallization was carried out at 1339K for 6.0 minutes. First heat treatment was performed at 298K,414.0,793.0,38.0
11,0.0,0.0,33.33,0.0,0.0,33.34,0.0,0.0,0.0,33.33,0.0,0.0,0.0,0.0,0,70.0,0,0.0,1173,1.0,0,0.0,followed by cold rolling to 70.0% reduction. First heat treatment was performed at 1173K for 1.0 hours,199.0,495.0,55.0
12,13.04,0.0,21.74,21.74,0.0,21.74,0.0,0.0,0.0,21.74,0.0,0.0,0.0,0.0,1373,30.0,0,0.0,1173,0.03333,0,0.0,Homogenization was performed at 1373K. followed by cold rolling to 30.0% reduction. First heat treatment was performed at 1173K for 0.03333 hours,906.0,1085.0,10.3
13,0.0,0.0,20.0,20.0,0.0,20.0,20.0,0.0,0.0,20.0,0.0,0.0,0.0,0.0,1273,80.0,0,0.0,1173,6.0,0,0.0,Homogenization was performed at 1273K. followed by cold rolling to 80.0% reduction. First heat treatment was performed at 1173K for 6.0 hours,249.0,621.0,47.0
14,9.09,0.0,18.182,18.182,18.182,18.182,0.0,0.0,0.0,18.182,0.0,0.0,0.0,0.0,1273,80.0,0,0.0,1173,5.0,0,0.0,Homogenization was performed at 1273K. followed by cold rolling to 80.0% reduction. First heat treatment was performed at 1173K for 5.0 hours,608.0,749.0,28.1
15,0.0,0.0,10.0,10.0,0.0,45.0,0.0,0.0,0.0,25.0,0.0,0.0,10.0,0.0,1373,0.0,0,0.0,1173,10.0,0,0.0,Homogenization was performed at 1373K. First heat treatment was performed at 1173K for 10.0 hours,339.0,684.0,47.0
16,0.0,0.0,0.0,20.0,20.0,20.0,20.0,0.0,0.0,20.0,0.0,0.0,0.0,0.0,1273,85.0,0,0.0,973,1.0,0,0.0,Homogenization was performed at 1273K. followed by cold rolling to 85.0% reduction. First heat treatment was performed at 973K for 1.0 hours,1029.0,1186.0,11.2
17,11.2,0.0,22.2,22.2,0.0,22.2,0.0,0.0,0.0,22.2,0.0,0.0,0.0,0.0,298,70.0,0,0.0,1473,1.0,923,4.0,Homogenization was performed at 298K. followed by cold rolling to 70.0% reduction. First heat treatment was performed at 1473K for 1.0 hours. Secondary heat treatment was conducted at 923K for 4.0 hours,770.0,1030.0,28.0
18,0.0,0.0,30.0,10.0,0.0,45.0,0.0,0.0,0.0,5.0,0.0,0.0,10.0,0.0,1373,75.0,0,0.0,1173,0.166666667,0,0.0,Homogenization was performed at 1373K. followed by cold rolling to 75.0% reduction. First heat treatment was performed at 1173K for 0.166666667 hours,348.0,714.0,62.0
19,0.0,0.0,5.0,2.0,0.0,40.0,27.0,0.0,0.0,26.0,0.0,0.0,0.0,0.0,1473,64.0,0,0.0,0,0.0,0,0.0,Homogenization was performed at 1473K. followed by cold rolling to 64.0% reduction,720.0,760.0,17.0
20,0.0,0.0,10.0,0.0,20.0,0.0,30.0,0.0,0.0,40.0,0.0,0.0,0.0,0.0,1173,75.0,0,0.0,1023,0.166666667,0,0.0,Homogenization was performed at 1173K. followed by cold rolling to 75.0% reduction. First heat treatment was performed at 1023K for 0.166666667 hours,339.0,713.0,50.5
21,0.0,0.0,30.3,39.4,0.0,0.0,0.0,0.0,0.0,30.3,0.0,0.0,0.0,0.0,1473,70.0,0,0.0,1073,6.0,0,0.0,Homogenization was performed at 1473K. followed by cold rolling to 70.0% reduction. First heat treatment was performed at 1073K for 6.0 hours,793.0,1003.0,15.5
22,0.0,0.0,41.63,26.62,0.0,3.38,0.0,0.0,0.0,23.58,0.0,0.0,0.0,4.79,1473,20.0,0,0.0,298,0.0,0,0.0,Homogenization was performed at 1473K. followed by cold rolling to 20.0% reduction. First heat treatment was performed at 298K,917.0,1145.0,28.0
23,0.7,0.0,0.0,26.64,0.0,1.38,0.0,0.85,0.0,65.64,0.0,0.0,0.0,4.8,1423,0.0,0,0.0,298,0.0,1093,4900.0,Homogenization was performed at 1423K. First heat treatment was performed at 298K. Secondary heat treatment was conducted at 1093K for 4900.0 hours,401.5,807.5,14.5
24,0.0,0.0,33.33,33.34,0.0,0.0,0.0,0.0,0.0,33.33,0.0,0.0,0.0,0.0,1473,90.0,0,0.0,973,0.25,0,0.0,Homogenization was performed at 1473K. followed by cold rolling to 90.0% reduction. First heat treatment was performed at 973K for 0.25 hours,1309.0,1489.0,9.8
25,7.42,1.1,0.0,5.93,0.0,39.96,34.42,0.0,0.0,11.17,0.0,0.0,0.0,0.0,0,0.0,0,0.0,1423,24.0,0,0.0,First heat treatment was performed at 1423K for 24.0 hours,146.0,322.0,33.0
26,7.0,0.0,23.33,23.33,0.0,23.33,0.0,0.0,0.0,23.01,0.0,0.0,0.0,0.0,298,0.0,0,0.0,298,0.0,973,72.0,Homogenization was performed at 298K. First heat treatment was performed at 298K. Secondary heat treatment was conducted at 973K for 72.0 hours,305.0,525.0,44.0
27,0.88,0.0,1.01,28.65,0.0,2.67,0.0,5.59,1.17,58.93,0.6,0.5,0.0,0.0,1423,0.0,0,0.0,873,6.0,923,100.0,Homogenization was performed at 1423K. First heat treatment was performed at 873K for 6.0 hours. Secondary heat treatment was conducted at 923K for 100.0 hours,815.0,1263.0,21.0
28,0.0,1.0,17.5,12.5,0.0,55.0,0.0,4.0,0.0,10.0,0.0,0.0,0.0,0.0,1373,78.6,0,0.0,1173,1.0,0,0.0,Homogenization was performed at 1373K. followed by cold rolling to 78.6% reduction. First heat treatment was performed at 1173K for 1.0 hours,612.0,1034.0,49.1
29,0.54,0.0,1.99,18.02,0.0,3.15,0.0,9.15,0.0,66.84,0.0,0.0,0.0,0.32,1339,0.0,0,0.0,298,0.0,811,4000.0,Homogenization was performed at 1339K. First heat treatment was performed at 298K. Secondary heat treatment was conducted at 811K for 4000.0 hours,741.0,1253.0,41.0
30,0.0,0.0,34.0,20.0,0.0,6.0,0.0,6.0,0.0,34.0,0.0,0.0,0.0,0.0,1473,70.0,0,0.0,1273,1.0,0,0.0,Homogenization was performed at 1473K. followed by cold rolling to 70.0% reduction. First heat treatment was performed at 1273K for 1.0 hours,440.0,960.0,63.0
31,0.68,0.0,5.16,25.75,0.0,3.27,0.0,1.27,0.0,59.11,0.0,0.13,0.0,4.63,1473,20.0,1450,6.0,298,0.0,0,0.0,Homogenization was performed at 1473K. followed by cold rolling to 20.0% reduction. Recrystallization was carried out at 1450K for 6.0 minutes. First heat treatment was performed at 298K,441.0,924.0,40.0
32,0.0,1.0,19.8,19.8,0.0,19.8,19.8,0.0,0.0,19.8,0.0,0.0,0.0,0.0,1273,80.0,0,0.0,1373,0.5,0,0.0,Homogenization was performed at 1273K. followed by cold rolling to 80.0% reduction. First heat treatment was performed at 1373K for 0.5 hours,380.0,810.0,66.0
33,1.12,0.0,1.02,20.88,0.0,20.52,0.0,1.89,0.0,53.44,0.0,1.13,0.0,0.0,1260,0.0,0,0.0,991,8.0,894,8.0,Homogenization was performed at 1260K. First heat treatment was performed at 991K for 8.0 hours. Secondary heat treatment was conducted at 894K for 8.0 hours,1205.0,1404.0,18.4
34,0.0,0.0,25.0,25.0,0.0,25.0,0.0,0.0,0.0,25.0,0.0,0.0,0.0,0.0,1473,0.0,0,0.0,0,0.0,0,0.0,Homogenization was performed at 1473K,176.0,453.0,68.8
35,1.41,0.0,0.16,20.48,0.0,19.01,0.0,1.82,3.1,52.94,0.0,1.08,0.0,0.0,1353,0.0,0,0.0,993,8.0,893,8.0,Homogenization was performed at 1353K. First heat treatment was performed at 993K for 8.0 hours. Secondary heat treatment was conducted at 893K for 8.0 hours,1248.0,1457.0,22.0
36,0.0,0.0,30.0,25.0,0.0,20.0,0.0,5.0,0.0,20.0,0.0,0.0,0.0,0.0,1473,40.0,0,0.0,1273,0.1,0,0.0,Homogenization was performed at 1473K. followed by cold rolling to 40.0% reduction. First heat treatment was performed at 1273K for 0.1 hours,403.0,861.0,87.8
37,0.0,0.8,19.84,19.84,0.0,19.84,19.84,0.0,0.0,19.84,0.0,0.0,0.0,0.0,1473,0.0,0,0.0,0,0.0,0,0.0,Homogenization was performed at 1473K,227.0,525.0,45.5
38,0.0,0.0,33.3333,33.3333,0.0,0.0,0.0,0.0,0.0,33.3333,0.0,0.0,0.0,0.0,1373,78.0,0,0.0,1073,1.0,0,0.0,Homogenization was performed at 1373K. followed by cold rolling to 78.0% reduction. First heat treatment was performed at 1073K for 1.0 hours,601.0,992.0,64.0
39,0.88,0.0,1.01,23.99,0.0,5.32,0.0,5.57,0.0,62.74,0.0,0.5,0.0,0.0,1323,30.0,1394,6.0,298,0.0,0,0.0,Homogenization was performed at 1323K. followed by cold rolling to 30.0% reduction. Recrystallization was carried out at 1394K for 6.0 minutes. First heat treatment was performed at 298K,400.0,876.0,52.0
40,0.0,0.0,32.33,32.34,0.0,0.0,0.0,3.0,0.0,32.33,0.0,0.0,0.0,0.0,1473,66.0,0,0.0,1173,1.0,0,0.0,Homogenization was performed at 1473K. followed by cold rolling to 66.0% reduction. First heat treatment was performed at 1173K for 1.0 hours,475.0,983.0,69.0
41,7.5,0.0,0.0,0.0,30.833,30.834,30.833,0.0,0.0,0.0,0.0,0.0,0.0,0.0,1073,86.0,0,0.0,1073,1.0,0,0.0,Homogenization was performed at 1073K. followed by cold rolling to 86.0% reduction. First heat treatment was performed at 1073K for 1.0 hours,539.0,690.0,29.0
42,0.0,0.0,12.5,12.5,0.0,50.0,12.5,0.0,0.0,12.5,0.0,0.0,0.0,0.0,1273,90.0,0,0.0,873,0.05,0,0.0,Homogenization was performed at 1273K. followed by cold rolling to 90.0% reduction. First heat treatment was performed at 873K for 0.05 hours,1140.0,1131.0,14.0
43,0.0,0.0,20.0,26.0,0.0,20.0,20.0,0.0,0.0,14.0,0.0,0.0,0.0,0.0,1473,70.0,0,0.0,1373,1.0,0,0.0,Homogenization was performed at 1473K. followed by cold rolling to 70.0% reduction. First heat treatment was performed at 1373K for 1.0 hours,212.0,623.0,73.3
44,0.0,0.0,33.33,33.33,0.0,0.0,0.0,0.0,0.0,33.34,0.0,0.0,0.0,0.0,1373,88.0,0,0.0,1173,2.0,0,0.0,Homogenization was performed at 1373K. followed by cold rolling to 88.0% reduction. First heat treatment was performed at 1173K for 2.0 hours,320.0,770.0,74.0
45,0.0,1.36,20.06,20.14,0.0,19.42,19.27,0.0,0.0,19.75,0.0,0.0,0.0,0.0,1493,95.0,0,0.0,973,1.0,0,0.0,Homogenization was performed at 1493K. followed by cold rolling to 95.0% reduction. First heat treatment was performed at 973K for 1.0 hours,1040.0,1112.0,12.0
46,0.88,0.0,1.01,28.65,0.0,2.67,0.0,5.59,1.17,58.93,0.6,0.5,0.0,0.0,1423,0.0,0,0.0,298,0.0,923,100.0,Homogenization was performed at 1423K. First heat treatment was performed at 298K. Secondary heat treatment was conducted at 923K for 100.0 hours,696.0,1376.0,36.5
47,16.4,0.0,16.4,16.4,0.0,16.4,0.0,0.0,0.0,34.4,0.0,0.0,0.0,0.0,298,90.0,0,0.0,298,0.0,0,0.0,Homogenization was performed at 298K. followed by cold rolling to 90.0% reduction. First heat treatment was performed at 298K,1700.0,1800.0,6.0
48,20.0,0.0,20.0,20.0,0.0,20.0,0.0,0.0,0.0,20.0,0.0,0.0,0.0,0.0,298,0.0,0,0.0,298,0.0,0,0.0,Homogenization was performed at 298K. First heat treatment was performed at 298K,395.0,400.0,1.0
49,11.2,0.0,22.2,22.2,0.0,22.2,0.0,0.0,0.0,22.2,0.0,0.0,0.0,0.0,298,70.0,0,0.0,1473,1.0,923,140.0,Homogenization was performed at 298K. followed by cold rolling to 70.0% reduction. First heat treatment was performed at 1473K for 1.0 hours. Secondary heat treatment was conducted at 923K for 140.0 hours,1000.0,1280.0,27.0
50,5.27,0.0,18.82,17.95,0.0,19.47,20.12,0.0,0.0,18.37,0.0,0.0,0.0,0.0,1423,96.0,0,0.0,1273,1.0,0,0.0,Homogenization was performed at 1423K. followed by cold rolling to 96.0% reduction. First heat treatment was performed at 1273K for 1.0 hours,390.0,694.0,29.7
51,0.0,1.36,20.06,20.14,0.0,19.42,19.27,0.0,0.0,19.75,0.0,0.0,0.0,0.0,1493,95.0,0,0.0,0,0.0,0,0.0,Homogenization was performed at 1493K. followed by cold rolling to 95.0% reduction,1520.0,1520.0,4.0
52,5.3,0.0,21.0,21.1,0.0,26.3,0.0,0.0,0.0,26.3,0.0,0.0,0.0,0.0,298,40.0,0,0.0,298,0.0,0,0.0,Homogenization was performed at 298K. followed by cold rolling to 40.0% reduction. First heat treatment was performed at 298K,560.0,590.0,7.0
53,5.2,0.0,13.85,17.42,0.0,0.2,0.0,1.69,0.0,55.84,0.0,5.8,0.0,0.0,298,0.0,0,0.0,298,0.0,0,0.0,Homogenization was performed at 298K. First heat treatment was performed at 298K,1177.0,1582.0,22.2
54,0.0,0.0,0.0,0.0,0.0,33.333,33.333,0.0,0.0,33.333,0.0,0.0,0.0,0.0,1373,90.0,0,0.0,1173,1.0,0,0.0,Homogenization was performed at 1373K. followed by cold rolling to 90.0% reduction. First heat treatment was performed at 1173K for 1.0 hours,220.0,600.0,30.0
55,0.0,0.0,41.63,26.62,0.0,3.38,0.0,0.0,0.0,23.58,0.0,0.0,0.0,4.79,1473,10.0,1394,6.0,298,0.0,0,0.0,Homogenization was performed at 1473K. followed by cold rolling to 10.0% reduction. Recrystallization was carried out at 1394K for 6.0 minutes. First heat treatment was performed at 298K,448.0,986.0,50.0
56,5.2,0.0,13.85,17.42,0.0,0.2,0.0,1.69,0.0,55.84,0.0,5.8,0.0,0.0,1433,0.0,0,0.0,298,0.0,923,24.0,Homogenization was performed at 1433K. First heat treatment was performed at 298K. Secondary heat treatment was conducted at 923K for 24.0 hours,792.0,1321.0,20.7
57,3.0,0.0,32.33,32.34,0.0,0.0,0.0,0.0,0.0,32.33,0.0,0.0,0.0,0.0,1373,88.0,0,0.0,1173,2.0,0,0.0,Homogenization was performed at 1373K. followed by cold rolling to 88.0% reduction. First heat treatment was performed at 1173K for 2.0 hours,342.0,790.0,69.0
58,16.39,0.0,16.39,16.39,0.0,16.39,0.0,0.0,0.0,34.44,0.0,0.0,0.0,0.0,0,90.0,0,0.0,1473,1.0,0,0.0,followed by cold rolling to 90.0% reduction. First heat treatment was performed at 1473K for 1.0 hours,648.0,1075.0,27.0
59,15.0,0.0,0.0,0.0,28.334,28.333,28.333,0.0,0.0,0.0,0.0,0.0,0.0,0.0,1073,86.0,0,0.0,1073,1.0,0,0.0,Homogenization was performed at 1073K. followed by cold rolling to 86.0% reduction. First heat treatment was performed at 1073K for 1.0 hours,642.0,941.0,37.0
60,0.0,0.0,33.33,33.34,0.0,0.0,0.0,0.0,0.0,33.33,0.0,0.0,0.0,0.0,1473,90.0,0,0.0,1273,1.0,0,0.0,Homogenization was performed at 1473K. followed by cold rolling to 90.0% reduction. First heat treatment was performed at 1273K for 1.0 hours,305.0,795.0,89.5
61,0.0,0.0,17.5,12.5,0.0,55.0,0.0,5.0,0.0,10.0,0.0,0.0,0.0,0.0,1523,79.0,0,0.0,1273,1.0,0,0.0,Homogenization was performed at 1523K. followed by cold rolling to 79.0% reduction. First heat treatment was performed at 1273K for 1.0 hours,301.0,718.0,77.5
62,0.0,0.0,31.67,31.67,0.0,0.0,0.0,0.0,0.0,31.67,0.0,0.0,4.99,0.0,1473,0.0,0,0.0,973,1.0,0,0.0,Homogenization was performed at 1473K. First heat treatment was performed at 973K for 1.0 hours,449.1,881.3,64.4
63,0.88,0.0,1.01,28.65,0.0,2.67,0.0,5.59,1.17,58.93,0.6,0.5,0.0,0.0,1423,0.0,0,0.0,873,6.0,923,200.0,Homogenization was performed at 1423K. First heat treatment was performed at 873K for 6.0 hours. Secondary heat treatment was conducted at 923K for 200.0 hours,803.0,1310.0,26.4
64,0.88,0.0,1.01,28.65,0.0,2.67,0.0,5.59,1.17,58.93,0.6,0.5,0.0,0.0,1423,0.0,0,0.0,873,6.0,1123,500.0,Homogenization was performed at 1423K. First heat treatment was performed at 873K for 6.0 hours. Secondary heat treatment was conducted at 1123K for 500.0 hours,541.0,1081.0,21.4
65,0.0,0.0,32.0,32.0,0.0,0.0,0.0,4.0,0.0,32.0,0.0,0.0,0.0,0.0,1473,70.0,0,0.0,973,4.0,0,0.0,Homogenization was performed at 1473K. followed by cold rolling to 70.0% reduction. First heat treatment was performed at 973K for 4.0 hours,775.0,1205.0,35.0
66,0.0,0.0,35.0,25.0,0.0,10.0,15.0,0.0,0.0,15.0,0.0,0.0,0.0,0.0,1473,40.0,0,0.0,1273,0.1,0,0.0,Homogenization was performed at 1473K. followed by cold rolling to 40.0% reduction. First heat treatment was performed at 1273K for 0.1 hours,305.0,806.0,76.0
67,0.0,0.0,41.63,26.62,0.0,3.38,0.0,0.0,0.0,23.58,0.0,0.0,0.0,4.79,1473,20.0,1394,6.0,298,0.0,0,0.0,Homogenization was performed at 1473K. followed by cold rolling to 20.0% reduction. Recrystallization was carried out at 1394K for 6.0 minutes. First heat treatment was performed at 298K,490.0,1027.0,47.0
68,0.0,0.0,35.0,15.0,0.0,20.0,0.0,10.0,0.0,20.0,0.0,0.0,0.0,0.0,1473,0.0,0,0.0,0,0.0,0,0.0,Homogenization was performed at 1473K,350.0,720.0,21.9
69,0.0,0.0,33.33,33.34,0.0,0.0,0.0,0.0,0.0,33.33,0.0,0.0,0.0,0.0,1473,90.0,0,0.0,973,0.375,0,0.0,Homogenization was performed at 1473K. followed by cold rolling to 90.0% reduction. First heat treatment was performed at 973K for 0.375 hours,1146.0,1284.0,18.6
70,0.0,0.0,10.0,10.0,0.0,40.0,40.0,0.0,0.0,0.0,0.0,0.0,0.0,0.0,1473,0.0,0,0.0,1173,3.0,0,0.0,Homogenization was performed at 1473K. First heat treatment was performed at 1173K for 3.0 hours,272.0,567.0,47.0
71,0.0,0.2,19.96,19.96,0.0,19.96,19.96,0.0,0.0,19.96,0.0,0.0,0.0,0.0,0,60.0,0,0.0,1173,0.05,0,0.0,followed by cold rolling to 60.0% reduction. First heat treatment was performed at 1173K for 0.05 hours,529.0,795.0,43.6
72,5.27,0.0,18.82,17.95,0.0,19.47,20.12,0.0,0.0,18.37,0.0,0.0,0.0,0.0,1423,96.0,0,0.0,1073,1.0,0,0.0,Homogenization was performed at 1423K. followed by cold rolling to 96.0% reduction. First heat treatment was performed at 1073K for 1.0 hours,970.0,1080.0,7.9
73,1.1,0.0,1.51,25.03,0.0,19.07,0.0,5.55,0.0,47.37,0.0,0.19,0.0,0.19,1323,50.0,1394,6.0,298,0.0,0,0.0,Homogenization was performed at 1323K. followed by cold rolling to 50.0% reduction. Recrystallization was carried out at 1394K for 6.0 minutes. First heat treatment was performed at 298K,462.0,862.0,38.0
74,0.0,0.0,17.5,12.5,0.0,55.0,0.0,5.0,0.0,10.0,0.0,0.0,0.0,0.0,1423,50.0,0,0.0,1373,0.333333333,0,0.0,Homogenization was performed at 1423K. followed by cold rolling to 50.0% reduction. First heat treatment was performed at 1373K for 0.333333333 hours,309.0,630.0,71.8
75,0.0,0.0,10.0,10.0,0.0,20.0,50.0,0.0,0.0,10.0,0.0,0.0,0.0,0.0,1373,0.0,0,0.0,0,0.0,0,0.0,Homogenization was performed at 1373K,248.0,543.0,43.0
76,4.76,0.0,8.67,16.06,0.0,0.1,0.0,2.23,0.0,62.91,0.0,5.26,0.0,0.0,1473,0.0,1398,60.0,1123,4.0,1033,16.0,Homogenization was performed at 1473K. Recrystallization was carried out at 1398K for 60.0 minutes. First heat treatment was performed at 1123K for 4.0 hours. Secondary heat treatment was conducted at 1033K for 16.0 hours,1230.0,1585.0,14.3
77,10.12,0.0,22.47,22.47,0.0,22.47,0.0,0.0,0.0,22.47,0.0,0.0,0.0,0.0,1523,70.0,0,0.0,1073,1.0,0,0.0,Homogenization was performed at 1523K. followed by cold rolling to 70.0% reduction. First heat treatment was performed at 1073K for 1.0 hours,1060.0,1272.0,6.1
78,5.3,0.0,21.0,21.1,0.0,26.3,0.0,0.0,0.0,26.3,0.0,0.0,0.0,0.0,298,13.3,0,0.0,298,0.0,0,0.0,Homogenization was performed at 298K. followed by cold rolling to 13.3% reduction. First heat treatment was performed at 298K,284.0,450.0,23.8
79,6.96,0.0,23.26,23.26,0.0,23.26,0.0,0.0,0.0,23.26,0.0,0.0,0.0,0.0,1423,90.0,0,0.0,823,24.0,0,0.0,Homogenization was performed at 1423K. followed by cold rolling to 90.0% reduction. First heat treatment was performed at 823K for 24.0 hours,1850.0,1862.0,4.5
80,7.54,0.0,1.82,20.6,0.0,26.38,0.0,0.28,0.0,42.9,0.0,0.34,0.0,0.15,1394,0.0,0,0.0,298,0.0,0,0.0,Homogenization was performed at 1394K. First heat treatment was performed at 298K,328.0,732.0,47.0
81,0.0,0.0,19.89,19.88,0.0,21.04,18.39,0.0,0.0,20.8,0.0,0.0,0.0,0.0,1373,60.0,0,0.0,1173,1.0,0,0.0,Homogenization was performed at 1373K. followed by cold rolling to 60.0% reduction. First heat treatment was performed at 1173K for 1.0 hours,696.0,816.0,17.0
82,0.0,0.0,30.0,10.0,0.0,50.0,0.0,0.0,0.0,0.0,0.0,0.0,10.0,0.0,1373,80.0,0,0.0,1173,0.166666667,0,0.0,Homogenization was performed at 1373K. followed by cold rolling to 80.0% reduction. First heat treatment was performed at 1173K for 0.166666667 hours,409.0,1026.0,29.3
83,1.41,0.0,0.16,20.48,0.0,19.01,0.0,1.82,3.1,52.94,0.0,1.08,0.0,0.0,1353,0.0,0,0.0,993,8.0,893,8.0,Homogenization was performed at 1353K. First heat treatment was performed at 993K for 8.0 hours. Secondary heat treatment was conducted at 893K for 8.0 hours,1306.0,1475.0,22.2
84,1.1,0.0,1.51,25.03,0.0,19.07,0.0,5.55,0.0,47.37,0.0,0.19,0.0,0.19,1323,40.0,1450,6.0,298,0.0,0,0.0,Homogenization was performed at 1323K. followed by cold rolling to 40.0% reduction. Recrystallization was carried out at 1450K for 6.0 minutes. First heat treatment was performed at 298K,317.0,758.0,48.0
85,5.2,0.0,13.85,17.42,0.0,0.2,0.0,1.69,0.0,55.84,0.0,5.8,0.0,0.0,1353,0.0,0,0.0,298,0.0,923,24.0,Homogenization was performed at 1353K. First heat treatment was performed at 298K. Secondary heat treatment was conducted at 923K for 24.0 hours,1224.0,1616.0,26.6
86,0.0,0.0,0.0,14.29,35.71,14.29,0.0,0.0,0.0,35.71,0.0,0.0,0.0,0.0,1273,0.0,0,0.0,0,0.0,0,0.0,Homogenization was performed at 1273K,332.0,608.0,19.2
87,6.0,0.0,30.0,15.0,0.0,13.0,0.0,0.0,0.0,30.0,0.0,6.0,0.0,0.0,1423,65.0,1423,2.0,298,0.0,1073,4.0,Homogenization was performed at 1423K. followed by cold rolling to 65.0% reduction. Recrystallization was carried out at 1423K for 2.0 minutes. First heat treatment was performed at 298K. Secondary heat treatment was conducted at 1073K for 4.0 hours,980.0,1300.0,43.0
88,0.88,0.0,1.01,23.99,0.0,5.32,0.0,5.57,0.0,62.74,0.0,0.5,0.0,0.0,1325,0.0,0,0.0,298,0.0,0,0.0,Homogenization was performed at 1325K. First heat treatment was performed at 298K,491.0,923.0,47.5
89,0.0,0.0,30.0,20.0,0.0,20.0,10.0,0.0,0.0,20.0,0.0,0.0,0.0,0.0,1373,75.0,0,0.0,1173,0.166666667,0,0.0,Homogenization was performed at 1373K. followed by cold rolling to 75.0% reduction. First heat treatment was performed at 1173K for 0.166666667 hours,470.0,746.0,55.0
90,0.0,0.0,20.0,20.0,0.0,20.0,20.0,0.0,0.0,20.0,0.0,0.0,0.0,0.0,1273,50.0,0,0.0,923,1.0,0,0.0,Homogenization was performed at 1273K. followed by cold rolling to 50.0% reduction. First heat treatment was performed at 923K for 1.0 hours,631.0,757.0,27.0
91,0.0,0.0,20.0,20.0,0.0,20.0,20.0,0.0,0.0,20.0,0.0,0.0,0.0,0.0,1373,50.0,0,0.0,923,1.0,0,0.0,Homogenization was performed at 1373K. followed by cold rolling to 50.0% reduction. First heat treatment was performed at 923K for 1.0 hours,625.0,855.0,50.7
92,3.34,0.0,9.13,20.71,0.0,9.18,0.0,1.73,3.34,51.26,0.0,0.97,0.0,0.34,1213,0.0,0,0.0,298,0.0,1143,50.0,Homogenization was performed at 1213K. First heat treatment was performed at 298K. Secondary heat treatment was conducted at 1143K for 50.0 hours,527.7,839.0,18.8
93,0.0,0.0,41.63,26.62,0.0,3.38,0.0,0.0,0.0,23.58,0.0,0.0,0.0,4.79,1473,30.0,1450,6.0,298,0.0,0,0.0,Homogenization was performed at 1473K. followed by cold rolling to 30.0% reduction. Recrystallization was carried out at 1450K for 6.0 minutes. First heat treatment was performed at 298K,462.0,986.0,52.0
94,7.66,0.0,1.85,20.92,0.0,26.78,0.0,0.28,0.09,41.93,0.0,0.34,0.0,0.15,1394,0.0,0,0.0,298,0.0,1073,2.0,Homogenization was performed at 1394K. First heat treatment was performed at 298K. Secondary heat treatment was conducted at 1073K for 2.0 hours,562.0,922.5,32.9
95,8.45,0.0,12.08,15.72,0.0,0.12,0.0,2.9,0.0,56.55,0.0,4.18,0.0,0.0,1391,0.0,0,0.0,298,0.0,922,24.0,Homogenization was performed at 1391K. First heat treatment was performed at 298K. Secondary heat treatment was conducted at 922K for 24.0 hours,1169.0,1580.0,26.0
96,0.0,0.8,19.84,19.84,0.0,19.84,19.84,0.0,0.0,19.84,0.0,0.0,0.0,0.0,1473,60.0,0,0.0,1173,0.05,0,0.0,Homogenization was performed at 1473K. followed by cold rolling to 60.0% reduction. First heat treatment was performed at 1173K for 0.05 hours,1060.0,1161.0,13.2
97,9.09,0.0,18.182,18.182,18.182,18.182,0.0,0.0,0.0,18.182,0.0,0.0,0.0,0.0,1273,80.0,0,0.0,1173,0.5,0,0.0,Homogenization was performed at 1273K. followed by cold rolling to 80.0% reduction. First heat treatment was performed at 1173K for 0.5 hours,956.0,988.0,18.5
98,0.0,0.0,23.8,23.8,0.0,23.8,0.0,0.0,0.0,23.8,0.0,4.8,0.0,0.0,1473,70.0,0,0.0,1173,0.3,0,0.0,Homogenization was performed at 1473K. followed by cold rolling to 70.0% reduction. First heat treatment was performed at 1173K for 0.3 hours,720.0,1085.0,30.0
99,1.0,0.0,33.0,33.0,0.0,0.0,0.0,0.0,0.0,33.0,0.0,0.0,0.0,0.0,1373,88.0,0,0.0,1173,2.0,0,0.0,Homogenization was performed at 1373K. followed by cold rolling to 88.0% reduction. First heat treatment was performed at 1173K for 2.0 hours,342.0,790.0,69.0
100,0.21,0.0,2.87,27.1,0.0,33.31,0.0,0.59,0.0,35.53,0.0,0.24,0.0,0.15,1323,30.0,0,0.0,298,0.0,0,0.0,Homogenization was performed at 1323K. followed by cold rolling to 30.0% reduction. First heat treatment was performed at 298K,986.0,1082.0,6.0
101,0.0,0.0,30.0,10.0,0.0,40.0,0.0,0.0,0.0,10.0,0.0,0.0,10.0,0.0,1373,80.0,0,0.0,1173,0.166666667,0,0.0,Homogenization was performed at 1373K. followed by cold rolling to 80.0% reduction. First heat treatment was performed at 1173K for 0.166666667 hours,470.0,787.0,44.0
102,5.27,0.0,18.82,17.95,0.0,19.47,20.12,0.0,0.0,18.37,0.0,0.0,0.0,0.0,1423,96.0,0,0.0,1373,1.0,0,0.0,Homogenization was performed at 1423K. followed by cold rolling to 96.0% reduction. First heat treatment was performed at 1373K for 1.0 hours,227.0,560.0,33.5
103,0.0,0.0,19.89,19.88,0.0,21.04,18.39,0.0,0.0,20.8,0.0,0.0,0.0,0.0,1373,60.0,0,0.0,1373,1.0,0,0.0,Homogenization was performed at 1373K. followed by cold rolling to 60.0% reduction. First heat treatment was performed at 1373K for 1.0 hours,302.0,663.0,51.5
104,0.0,0.0,20.0,20.0,0.0,20.0,20.0,0.0,0.0,20.0,0.0,0.0,0.0,0.0,1273,80.0,0,0.0,1073,1.0,0,0.0,Homogenization was performed at 1273K. followed by cold rolling to 80.0% reduction. First heat treatment was performed at 1073K for 1.0 hours,425.0,735.0,52.5
105,1.1,0.0,1.51,25.03,0.0,19.07,0.0,5.55,0.0,47.37,0.0,0.19,0.0,0.19,1323,20.0,1283,6.0,298,0.0,0,0.0,Homogenization was performed at 1323K. followed by cold rolling to 20.0% reduction. Recrystallization was carried out at 1283K for 6.0 minutes. First heat treatment was performed at 298K,627.0,910.0,27.0
106,0.0,0.0,20.0,26.0,0.0,20.0,20.0,0.0,0.0,14.0,0.0,0.0,0.0,0.0,0,0.0,0,0.0,1273,8.0,0,0.0,First heat treatment was performed at 1273K for 8.0 hours,145.0,430.0,73.0
107,0.0,0.0,20.0,20.0,0.0,20.0,20.0,0.0,0.0,20.0,0.0,0.0,0.0,0.0,1373,0.0,0,0.0,1473,1.0,0,0.0,Homogenization was performed at 1373K. First heat treatment was performed at 1473K for 1.0 hours,225.0,557.0,60.0
108,0.0,0.0,17.51,17.51,29.96,17.51,0.0,0.0,0.0,17.51,0.0,0.0,0.0,0.0,1273,91.0,0,0.0,1173,1.0,0,0.0,Homogenization was performed at 1273K. followed by cold rolling to 91.0% reduction. First heat treatment was performed at 1173K for 1.0 hours,477.0,600.0,53.0
109,0.21,0.0,2.87,27.1,0.0,33.31,0.0,0.59,0.0,35.53,0.0,0.24,0.0,0.15,1323,40.0,1505,6.0,298,0.0,0,0.0,Homogenization was performed at 1323K. followed by cold rolling to 40.0% reduction. Recrystallization was carried out at 1505K for 6.0 minutes. First heat treatment was performed at 298K,303.0,717.0,45.0
110,0.0,0.0,20.0,20.0,0.0,20.0,20.0,0.0,0.0,20.0,0.0,0.0,0.0,0.0,1073,60.0,0,0.0,1073,4.0,0,0.0,Homogenization was performed at 1073K. followed by cold rolling to 60.0% reduction. First heat treatment was performed at 1073K for 4.0 hours,371.0,675.0,54.0
111,6.96,0.0,23.26,23.26,0.0,23.26,0.0,0.0,0.0,23.26,0.0,0.0,0.0,0.0,1373,90.0,0,0.0,1173,1.0,0,0.0,Homogenization was performed at 1373K. followed by cold rolling to 90.0% reduction. First heat treatment was performed at 1173K for 1.0 hours,690.0,930.0,51.0
112,0.0,0.0,33.3,33.4,0.0,0.0,0.0,0.0,0.0,33.3,0.0,0.0,0.0,0.0,1473,0.0,0,0.0,1173,2.0,0,0.0,Homogenization was performed at 1473K. First heat treatment was performed at 1173K for 2.0 hours,300.0,822.0,74.0
113,5.2,0.0,13.85,17.42,0.0,0.2,0.0,1.69,0.0,55.84,0.0,5.8,0.0,0.0,1393,0.0,0,0.0,1033,16.0,923,24.0,Homogenization was performed at 1393K. First heat treatment was performed at 1033K for 16.0 hours. Secondary heat treatment was conducted at 923K for 24.0 hours,1304.0,1693.0,21.0
114,0.88,0.0,1.01,23.99,0.0,5.32,0.0,5.57,0.0,62.74,0.0,0.5,0.0,0.0,1323,10.0,1339,6.0,298,0.0,0,0.0,Homogenization was performed at 1323K. followed by cold rolling to 10.0% reduction. Recrystallization was carried out at 1339K for 6.0 minutes. First heat treatment was performed at 298K,421.0,917.0,46.0
115,0.0,0.0,41.63,26.62,0.0,3.38,0.0,0.0,0.0,23.58,0.0,0.0,0.0,4.79,1473,40.0,1505,6.0,298,0.0,0,0.0,Homogenization was performed at 1473K. followed by cold rolling to 40.0% reduction. Recrystallization was carried out at 1505K for 6.0 minutes. First heat treatment was performed at 298K,410.0,910.0,62.0
116,0.0,0.0,55.26,24.56,0.0,3.43,0.0,0.67,0.0,10.88,0.0,0.0,0.0,5.21,1523,15.0,1505,6.0,298,0.0,0,0.0,Homogenization was performed at 1523K. followed by cold rolling to 15.0% reduction. Recrystallization was carried out at 1505K for 6.0 minutes. First heat treatment was performed at 298K,441.0,979.0,68.0
117,1.1,0.0,24.6,24.6,0.0,24.6,0.0,0.0,0.0,24.6,0.0,0.5,0.0,0.0,1473,30.0,0,0.0,1273,2.0,973,4.0,Homogenization was performed at 1473K. followed by cold rolling to 30.0% reduction. First heat treatment was performed at 1273K for 2.0 hours. Secondary heat treatment was conducted at 973K for 4.0 hours,520.0,900.0,39.0
118,0.0,0.0,20.0,10.0,0.0,45.0,0.0,0.0,0.0,15.0,0.0,0.0,10.0,0.0,1373,0.0,0,0.0,1173,10.0,0,0.0,Homogenization was performed at 1373K. First heat treatment was performed at 1173K for 10.0 hours,345.0,689.0,52.6
119,0.0,2.0,17.5,12.5,0.0,55.0,0.0,3.0,0.0,10.0,0.0,0.0,0.0,0.0,1373,79.0,0,0.0,1173,1.0,0,0.0,Homogenization was performed at 1373K. followed by cold rolling to 79.0% reduction. First heat treatment was performed at 1173K for 1.0 hours,617.0,1057.0,52.0
120,5.2,0.0,13.85,17.42,0.0,0.2,0.0,1.69,0.0,55.84,0.0,5.8,0.0,0.0,1393,0.0,0,0.0,973,24.0,1088,16.0,Homogenization was performed at 1393K. First heat treatment was performed at 973K for 24.0 hours. Secondary heat treatment was conducted at 1088K for 16.0 hours,1240.0,1635.0,23.0
121,0.0,0.93,18.98,20.12,0.0,19.92,20.05,0.0,0.0,20.0,0.0,0.0,0.0,0.0,1473,0.0,0,0.0,0,0.0,0,0.0,Homogenization was performed at 1473K,287.0,590.0,38.0
122,0.21,0.0,2.87,27.1,0.0,33.31,0.0,0.59,0.0,35.53,0.0,0.24,0.0,0.15,1323,40.0,0,0.0,298,0.0,0,0.0,Homogenization was performed at 1323K. followed by cold rolling to 40.0% reduction. First heat treatment was performed at 298K,1096.0,1234.0,6.0
123,2.44,0.0,24.39,24.39,0.0,24.39,0.0,0.0,0.0,24.39,0.0,0.0,0.0,0.0,1373,70.0,0,0.0,1173,1.0,0,0.0,Homogenization was performed at 1373K. followed by cold rolling to 70.0% reduction. First heat treatment was performed at 1173K for 1.0 hours,261.0,618.0,60.4
124,0.0,0.0,30.0,10.0,0.0,45.0,0.0,0.0,0.0,5.0,0.0,0.0,10.0,0.0,1473,50.0,0,0.0,1123,1.0,0,0.0,Homogenization was performed at 1473K. followed by cold rolling to 50.0% reduction. First heat treatment was performed at 1123K for 1.0 hours,397.0,731.0,40.0
125,16.4,0.0,16.4,16.4,0.0,16.4,0.0,0.0,0.0,34.4,0.0,0.0,0.0,0.0,298,0.0,0,0.0,298,0.0,0,0.0,Homogenization was performed at 298K. First heat treatment was performed at 298K,550.0,100.0,16.0
126,0.0,0.0,17.5,12.5,0.0,55.0,0.0,5.0,0.0,10.0,0.0,0.0,0.0,0.0,1423,50.0,0,0.0,1373,0.083333333,0,0.0,Homogenization was performed at 1423K. followed by cold rolling to 50.0% reduction. First heat treatment was performed at 1373K for 0.083333333 hours,253.0,492.0,23.6
127,0.0,0.0,25.0,25.0,0.0,25.0,0.0,0.0,0.0,25.0,0.0,0.0,0.0,0.0,1473,0.0,1073,1.0,1073,1.0,0,0.0,Homogenization was performed at 1473K. Recrystallization was carried out at 1073K for 1.0 minutes. First heat treatment was performed at 1073K for 1.0 hours,390.0,705.0,57.0
128,0.88,0.0,1.01,28.65,0.0,2.67,0.0,5.59,1.17,58.93,0.6,0.5,0.0,0.0,1423,0.0,0,0.0,873,6.0,1123,200.0,Homogenization was performed at 1423K. First heat treatment was performed at 873K for 6.0 hours. Secondary heat treatment was conducted at 1123K for 200.0 hours,515.0,1169.0,31.8
129,16.4,0.0,16.4,16.4,0.0,16.4,0.0,0.0,0.0,34.4,0.0,0.0,0.0,0.0,298,0.0,0,0.0,298,0.0,0,0.0,Homogenization was performed at 298K. First heat treatment was performed at 298K,646.0,1088.0,17.0
130,1.1,0.0,1.51,25.03,0.0,19.07,0.0,5.55,0.0,47.37,0.0,0.19,0.0,0.19,1323,50.0,0,0.0,298,0.0,0,0.0,Homogenization was performed at 1323K. followed by cold rolling to 50.0% reduction. First heat treatment was performed at 298K,1179.0,1379.0,7.0
131,7.0,0.0,23.2,23.2,0.0,23.3,0.0,0.0,0.0,23.3,0.0,0.0,0.0,0.0,298,0.0,0,0.0,298,0.0,0,0.0,Homogenization was performed at 298K. First heat treatment was performed at 298K,224.0,434.0,48.0
132,0.0,0.0,0.0,25.0,0.0,25.0,25.0,0.0,0.0,25.0,0.0,0.0,0.0,0.0,1373,0.0,0,0.0,0,0.0,0,0.0,Homogenization was performed at 1373K,398.0,702.0,60.2
133,0.88,0.0,1.01,23.99,0.0,5.32,0.0,5.57,0.0,62.74,0.0,0.5,0.0,0.0,1323,10.0,1283,6.0,298,0.0,0,0.0,Homogenization was performed at 1323K. followed by cold rolling to 10.0% reduction. Recrystallization was carried out at 1283K for 6.0 minutes. First heat treatment was performed at 298K,434.0,924.0,46.0
134,1.41,0.0,0.16,20.48,0.0,19.01,0.0,1.82,3.1,52.94,0.0,1.08,0.0,0.0,1353,0.0,0,0.0,993,8.0,893,8.0,Homogenization was performed at 1353K. First heat treatment was performed at 993K for 8.0 hours. Secondary heat treatment was conducted at 893K for 8.0 hours,1369.0,1529.0,18.6
135,0.0,0.63,10.31,9.24,0.0,49.34,30.48,0.0,0.0,0.0,0.0,0.0,0.0,0.0,1473,67.0,0,0.0,673,0.16667,0,0.0,Homogenization was performed at 1473K. followed by cold rolling to 67.0% reduction. First heat treatment was performed at 673K for 0.16667 hours,1276.0,1516.0,11.7
136,0.0,0.0,30.0,15.0,0.0,14.0,0.0,0.0,0.0,26.0,0.0,0.0,15.0,0.0,1373,75.0,0,0.0,1273,1.0,0,0.0,Homogenization was performed at 1373K. followed by cold rolling to 75.0% reduction. First heat treatment was performed at 1273K for 1.0 hours,331.0,773.0,66.5
137,1.1,0.0,1.51,25.03,0.0,19.07,0.0,5.55,0.0,47.37,0.0,0.19,0.0,0.19,1323,10.0,1394,6.0,298,0.0,0,0.0,Homogenization was performed at 1323K. followed by cold rolling to 10.0% reduction. Recrystallization was carried out at 1394K for 6.0 minutes. First heat treatment was performed at 298K,365.0,820.0,42.0
138,6.96,0.0,23.26,23.26,0.0,23.26,0.0,0.0,0.0,23.26,0.0,0.0,0.0,0.0,0,60.0,0,0.0,1373,1.0,0,0.0,followed by cold rolling to 60.0% reduction. First heat treatment was performed at 1373K for 1.0 hours,330.0,746.0,64.0
139,3.0,0.0,34.46,32.12,0.0,0.0,0.0,0.0,0.0,27.42,0.0,3.0,0.0,0.0,1473,0.0,0,0.0,1273,1.0,973,4.0,Homogenization was performed at 1473K. First heat treatment was performed at 1273K for 1.0 hours. Secondary heat treatment was conducted at 973K for 4.0 hours,870.0,1300.0,28.0
140,0.0,0.0,33.33,33.34,0.0,0.0,0.0,0.0,0.0,33.33,0.0,0.0,0.0,0.0,1373,88.0,0,0.0,1073,1.0,0,0.0,Homogenization was performed at 1373K. followed by cold rolling to 88.0% reduction. First heat treatment was performed at 1073K for 1.0 hours,523.0,965.0,65.0
141,0.0,0.63,10.31,9.24,0.0,49.34,30.48,0.0,0.0,0.0,0.0,0.0,0.0,0.0,1473,67.0,0,0.0,1023,0.16667,0,0.0,Homogenization was performed at 1473K. followed by cold rolling to 67.0% reduction. First heat treatment was performed at 1023K for 0.16667 hours,546.0,929.0,59.3
142,0.0,0.0,10.0,20.0,0.0,10.0,5.0,0.0,0.0,45.0,0.0,0.0,10.0,0.0,1373,75.0,0,0.0,1173,1.0,0,0.0,Homogenization was performed at 1373K. followed by cold rolling to 75.0% reduction. First heat treatment was performed at 1173K for 1.0 hours,479.0,848.0,45.3
143,0.0,0.0,48.9,48.9,0.0,0.0,0.0,0.0,0.2,2.0,0.0,0.0,0.0,0.0,1473,0.0,0,0.0,0,0.0,923,120.0,Homogenization was performed at 1473K. First heat treatment was conducted at 923K for 120.0 hours,1180.0,1335.0,19.0
144,0.0,0.0,20.0,20.0,0.0,30.0,24.0,0.0,0.0,6.0,0.0,0.0,0.0,0.0,1473,70.0,0,0.0,1073,0.08333,0,0.0,Homogenization was performed at 1473K. followed by cold rolling to 70.0% reduction. First heat treatment was performed at 1073K for 0.08333 hours,523.0,719.0,28.4
145,11.1,0.0,22.2,22.2,0.0,22.2,0.0,0.0,0.0,22.3,0.0,0.0,0.0,0.0,298,0.0,0,0.0,298,0.0,923,1.0,Homogenization was performed at 298K. First heat treatment was performed at 298K. Secondary heat treatment was conducted at 923K for 1.0 hours,660.0,1020.0,31.0
146,0.0,0.0,30.07,9.92,0.0,45.55,0.0,0.0,0.0,4.78,0.0,0.0,9.68,0.0,1373,0.0,0,0.0,1273,10.0,0,0.0,Homogenization was performed at 1373K. First heat treatment was performed at 1273K for 10.0 hours,359.0,732.0,55.8
147,1.11,0.0,0.0,24.85,0.0,0.0,0.0,0.84,0.0,66.64,0.0,0.0,0.0,6.55,1533,0.0,0,0.0,298,0.0,0,0.0,Homogenization was performed at 1533K. First heat treatment was performed at 298K,450.0,870.0,48.0
148,0.68,0.0,5.16,25.75,0.0,3.27,0.0,1.27,0.0,59.11,0.0,0.13,0.0,4.63,1473,30.0,1450,6.0,298,0.0,0,0.0,Homogenization was performed at 1473K. followed by cold rolling to 30.0% reduction. Recrystallization was carried out at 1450K for 6.0 minutes. First heat treatment was performed at 298K,483.0,951.0,39.0
149,0.88,0.0,1.01,23.99,0.0,5.32,0.0,5.57,0.0,62.74,0.0,0.5,0.0,0.0,1323,30.0,1339,6.0,298,0.0,0,0.0,Homogenization was performed at 1323K. followed by cold rolling to 30.0% reduction. Recrystallization was carried out at 1339K for 6.0 minutes. First heat treatment was performed at 298K,531.0,965.0,44.0
150,0.0,0.0,17.5,12.5,0.0,55.0,0.0,5.0,0.0,10.0,0.0,0.0,0.0,0.0,1523,79.0,0,0.0,1173,1.0,0,0.0,Homogenization was performed at 1523K. followed by cold rolling to 79.0% reduction. First heat treatment was performed at 1173K for 1.0 hours,443.0,840.0,61.6
151,2.89,0.0,13.33,20.59,0.0,0.84,0.0,2.46,0.0,56.31,0.0,3.58,0.0,0.0,1283,0.0,0,0.0,1116,4.0,1033,16.0,Homogenization was performed at 1283K. First heat treatment was performed at 1116K for 4.0 hours. Secondary heat treatment was conducted at 1033K for 16.0 hours,950.0,1330.0,22.0
152,3.02,0.0,10.38,20.73,0.0,1.67,0.0,6.32,0.0,54.11,0.0,3.77,0.0,0.0,1498,0.0,0,0.0,1339,0.5,1033,16.0,Homogenization was performed at 1498K. First heat treatment was performed at 1339K for 0.5 hours. Secondary heat treatment was conducted at 1033K for 16.0 hours,655.0,1024.0,18.0
153,17.0,0.0,14.3,14.3,0.0,14.3,0.0,0.0,0.0,40.1,0.0,0.0,0.0,0.0,298,0.0,0,0.0,298,0.0,0,0.0,Homogenization was performed at 298K. First heat treatment was performed at 298K,479.0,1067.0,14.0
154,0.0,0.0,29.85,10.04,0.0,45.65,4.91,0.0,0.0,0.0,0.0,0.0,9.55,0.0,1373,0.0,0,0.0,1273,10.0,0,0.0,Homogenization was performed at 1373K. First heat treatment was performed at 1273K for 10.0 hours,374.0,802.0,66.5
155,0.88,0.0,1.01,28.65,0.0,2.67,0.0,5.59,1.17,58.93,0.6,0.5,0.0,0.0,1423,0.0,0,0.0,298,0.0,0,0.0,Homogenization was performed at 1423K. First heat treatment was performed at 298K,375.0,1225.0,60.8
156,3.6,0.0,27.3,18.2,0.0,18.2,0.0,0.0,0.0,27.3,0.0,5.4,0.0,0.0,1423,90.0,0,0.0,298,0.0,1023,50.0,Homogenization was performed at 1423K. followed by cold rolling to 90.0% reduction. First heat treatment was performed at 298K. Secondary heat treatment was conducted at 1023K for 50.0 hours,1400.0,1570.0,15.5
