Repository: Jack-Liu0227/inversedesign

# InverseDesign (Agno + Fewshot + HITL)

一个用于新材料推荐与性能预测的工作流项目：

- `material_recommender_agent`：基于历史数据（CSV 知识库）推荐候选组分。
- `material_predictor_agent`：基于相似样本检索（few-shot）预测性能。
- `material_discovery_workflow`：人在回路（HITL）闭环，支持暂停、人工确认、实验反馈、继续迭代。

## 1. 项目结构

```text
inversedesign/
├─ datasets/                  # 各类合金数据
├─ examples/                  # 旧示例代码
├─ src/
│  ├─ agents/
│  │  ├─ material_recommender_agent.py
│  │  ├─ material_predictor_agent.py
│  │  └─ material_review_agent.py
│  ├─ fewshot/
│  │  ├─ skills/
│  │  │  ├─ dataset_registry.json   # 数据集配置（可配置）
│  │  │  └─ routing_rules.json      # 路由规则（可配置）
│  │  ├─ predictor.py
│  │  └─ dataset_registry.py
│  ├─ workflows/
│  │  └─ material_discovery_workflow.py
│  ├─ model_config/
│  │  ├─ providers.json             # provider 配置
│  │  └─ agent_models.json          # agent -> provider/model 绑定
│  ├─ run_router_debug.py
│  ├─ run_workflow.py
│  └─ app.py
└─ .env
```

## 2. 环境准备

推荐 Python 3.10+。

### 2.1 安装依赖（最小）

```bash
pip install agno python-dotenv pandas scikit-learn pydantic
```

可选（语义检索）：

```bash
pip install sentence-transformers
```

如果你的环境里 `agno` 是本地源码（本仓库内有 `agno/`），可用 editable 安装：

```bash
pip install -e ./agno/libs/agno
```

## 3. 模型与 Provider 配置

### 3.1 Provider 配置

文件：`src/model_config/providers.json`

- 定义 provider 名称与对应的环境变量映射（API key/base_url/default_model）。

### 3.2 Agent 模型绑定

文件：`src/model_config/agent_models.json`

- 按 `log_tag` 指定每个 agent 使用的 provider/model。
- 支持默认配置 `default`。

> `src/common/model_factory.py` 会优先读取这两个 JSON；缺失时回退到 `.env` 旧逻辑。

## 4. 数据集路由（skills 驱动）

### 4.1 数据集清单

文件：`src/fewshot/skills/dataset_registry.json`

- 配置 `material_type -> dataset_path/target_cols/template/default_top_k`。

### 4.2 路由规则

文件：`src/fewshot/skills/routing_rules.json`

- 配置 `aliases` 和 `keywords`。
- 输入 `goal/material_type` 后，系统自动路由到对应材料体系。

## 5. 运行方式

### 5.1 路由调试

```bash
python src/run_router_debug.py --goal "high strength and high ductility titanium alloy" 
python src/run_router_debug.py --material-type steel
python src/run_router_debug.py --list
```

功能：输出命中的 `material_type`、CSV 路径、目标列、模板路径。

### 5.2 运行 HITL 工作流（CLI）

```bash
python src/run_workflow.py
```

流程：

1. Router 选择材料数据集。
2. 推荐候选组分。
3. 预测性能。
4. 人工确认是否继续实验。
5. 输入实验反馈（`measured_values_json`）。
6. 自动判断是否停止迭代。

### 5.3 启动 AgentOS App

```bash
python -m src.app
```

或通过你自己的 uvicorn 入口集成。

## 6. 当前实现说明

- 当前“新材料推荐”是基于历史样本打分后提取候选组分（启发式，不是生成式优化器）。
- 当前“性能预测”是检索增强 few-shot 预测。
- 如果模型不可用，预测路径支持 mock fallback（避免流程完全中断）。

## 7. 常见问题

### 7.1 `ModuleNotFoundError: No module named 'src'`

已在 `run_router_debug.py` 和 `run_workflow.py` 中处理；直接使用：

```bash
python src/run_router_debug.py --goal "..."
```

### 7.2 `ModuleNotFoundError: No module named 'agno...`

说明当前环境未安装 `agno` 包。请先安装：

```bash
pip install agno
```

或本地 editable：

```bash
pip install -e ./agno/libs/agno
```

File: datasets/Steel/steel.csv (part 1 of 16)
ID,Al(wt%),As(wt%),B(wt%),Bi(wt%),C(wt%),Ca(wt%),Ce(wt%),Cl(wt%),Co(wt%),Cr(wt%),Cu(wt%),F(wt%),Fe(wt%),H(wt%),La(wt%),Mg(wt%),Mn(wt%),Mo(wt%),N(wt%),Na(wt%),Nb(wt%),Ni(wt%),O(wt%),P(wt%),Pb(wt%),S(wt%),Sb(wt%),Si(wt%),Sn(wt%),Ta(wt%),Ti(wt%),V(wt%),W(wt%),Y(wt%),Zn(wt%),Zr(wt%),Processing_Description,YS(MPa),UTS(MPa),El(%)
1,0.1,0,0.0,0,0.03,0,0,0,9.0,0.0,0.0,0,67.2,0,0,0,0.1,5.0,0.0,0,0.0,18.0,0.0,0.0,0,0.0,0,0.1,0,0,0.7,0.0,0.0,0,0,0,"The initial total thickness of the multilayer steel was about 30 mm with individual layer of about 0.5 mm. Firstly, TWIP and C300 maraging steels were initially cut into thin sheets with the diameter of 60 mm and the thickness of 0.5 mm. Secondly, the surface rusts of steels were polished by abrasive papers, and then staked, welded and vacuum pumped to keep the multilayer steels inside the blank with a vacuum degree of 10-2 Pa, the schematic diagram is shown in Fig. 2 a)-2c). Thirdly, the billet was heated at 1200oC with holding time of 40min and then hot rolled to a final thickness of 6 mm with a total reduction of 80%.",843.0,1055.0,20.0
2,0.1,0,0.0,0,0.03,0,0,0,9.0,0.0,0.0,0,67.2,0,0,0,0.1,5.0,0.0,0,0.0,18.0,0.0,0.0,0,0.0,0,0.1,0,0,0.7,0.0,0.0,0,0,0,"The initial total thickness of the multilayer steel was about 30 mm with individual layer of about 0.5 mm. Firstly, TWIP and C300 maraging steels were initially cut into thin sheets with the diameter of 60 mm and the thickness of 0.5 mm. Secondly, the surface rusts of steels were polished by abrasive papers, and then staked, welded and vacuum pumped to keep the multilayer steels inside the blank with a vacuum degree of 10-2 Pa, the schematic diagram is shown in Fig. 2 a)-2c). Thirdly, the billet was heated at 1200oC with holding time of 40min and then hot rolled to a final thickness of 6 mm with a total reduction of 80%. The hot rolled multilayer TWIP/maraging steel was marked as HR steel, and the HR steel was aged at 485°C for 4 h, followed by air cooling, labeled as HR-A steel.",1972.0,2060.0,12.0
3,2.88,0,0.0,0,0.0046,0,0,0,0.0,0.0,0.0,0,62.79,0,0,0,31.48,0.0,0.0,0,0.0,0.0,0.0,0.0,0,0.0,0,2.83,0,0,0.0,0.0,0.0,0,0,0,"Firstly, TWIP and C300 maraging steels were initially cut into thin sheets with the diameter of 60 mm and the thickness of 0.5 mm. Secondly, the surface rusts of steels were polished by abrasive papers, and then staked, welded and vacuum pumped to keep the multilayer steels inside the blank with a vacuum degree of 10-2 Pa, the schematic diagram is shown in Fig. 2 a)-2c). Thirdly, the billet was heated at 1200°C with holding time of 40min and then hot rolled to a final thickness of 6 mm with a total reduction of 80%. The hot rolled multilayer TWIP/maraging steel was marked as HR steel, and the HR steel was aged at 485oC for 4 h, followed by air cooling, labeled as HR-A steel. In order to improve interface bonding strength and tensile strength, the HR steels were cold rolled to a thickness of 3 mm with a total reduction of 62.5%, respectively, compared with HR steels, denoted as HR-CR3 steel.",774.0,927.0,27.5
4,2.88,0,0.0,0,0.0046,0,0,0,0.0,0.0,0.0,0,62.79,0,0,0,31.48,0.0,0.0,0,0.0,0.0,0.0,0.0,0,0.0,0,2.83,0,0,0.0,0.0,0.0,0,0,0,"Firstly, TWIP and C300 maraging steels were initially cut into thin sheets with the diameter of 60 mm and the thickness of 0.5 mm. Secondly, the surface rusts of steels were polished by abrasive papers, and then staked, welded and vacuum pumped to keep the multilayer steels inside the blank with a vacuum degree of 10-2 Pa, the schematic diagram is shown in Fig. 2 a)-2c). Thirdly, the billet was heated at 1200°C with holding time of 40min and then hot rolled to a final thickness of 6 mm with a total reduction of 80%. The hot rolled multilayer TWIP/maraging steel was marked as HR steel, and the HR steel was aged at 485oC for 4 h, followed by air cooling, labeled as HR-A steel. In order to improve interface bonding strength and tensile strength, the HR steels were cold rolled to a thickness of 0.8 mm with a total reduction of 90%, respectively, compared with HR steels, denoted as HR-CR0.8 steel.",1075.0,1250.0,10.0
5,2.88,0,0.0,0,0.0046,0,0,0,0.0,0.0,0.0,0,62.79,0,0,0,31.48,0.0,0.0,0,0.0,0.0,0.0,0.0,0,0.0,0,2.83,0,0,0.0,0.0,0.0,0,0,0,"Firstly, TWIP and C300 maraging steels were initially cut into thin sheets with the diameter of 60 mm and the thickness of 0.5 mm. Secondly, the surface rusts of steels were polished by abrasive papers, and then staked, welded and vacuum pumped to keep the multilayer steels inside the blank with a vacuum degree of 10-2 Pa, the schematic diagram is shown in Fig. 2 a)-2c). Thirdly, the billet was heated at 1200°C with holding time of 40min and then hot rolled to a final thickness of 6 mm with a total reduction of 80%. The hot rolled multilayer TWIP/maraging steel was marked as HR steel, and the HR steel was aged at 485oC for 4 h, followed by air cooling, labeled as HR-A steel. In order to improve interface bonding strength and tensile strength, the HR steels were cold rolled to a thickness of 3 mm and 0.8 mm with a total reduction of 62.5% and 90%, respectively, compared with HR steels, denoted as HR-CR3 steel and HR-CR0.8 steel; the HR-A steels were cold rolled to a thickness of 4.2 mm, labeled as HR-A-CR4.2 steel. Finally, HR-CR steel was subjected to the same ageing treatment and labeled as HR-CR-A3 and HR-CR-A0.8 steel.",1275.0,1527.0,21.5
6,2.88,0,0.0,0,0.0046,0,0,0,0.0,0.0,0.0,0,62.79,0,0,0,31.48,0.0,0.0,0,0.0,0.0,0.0,0.0,0,0.0,0,2.83,0,0,0.0,0.0,0.0,0,0,0,"Firstly, TWIP and C300 maraging steels were initially cut into thin sheets with the diameter of 60 mm and the thickness of 0.5 mm. Secondly, the surface rusts of steels were polished by abrasive papers, and then staked, welded and vacuum pumped to keep the multilayer steels inside the blank with a vacuum degree of 10-2 Pa, the schematic diagram is shown in Fig. 2 a)-2c). Thirdly, the billet was heated at 1200°C with holding time of 40min and then hot rolled to a final thickness of 6 mm with a total reduction of 80%. The hot rolled multilayer TWIP/maraging steel was marked as HR steel, and the HR steel was aged at 485oC for 4 h, followed by air cooling, labeled as HR-A steel. In order to improve interface bonding strength and tensile strength, the HR steels were cold rolled to a thickness of 3 mm and 0.8 mm with a total reduction of 62.5% and 90%, respectively, compared with HR steels, denoted as HR-CR3 steel and HR-CR0.8 steel; the HR-A steels were cold rolled to a thickness of 2.4 mm, labeled as HR-A-CR2.4 steel. Finally, HR-CR steel was subjected to the same ageing treatment and labeled as HR-CR-A3 and HR-CR-A0.9 steel.",1409.0,1650.0,8.0
7,0.02,0,0.0,0,0.075,0,0,0,0.0,0.0,0.0,0,98.3221,0,0,0,1.27,0.0,0.004,0,0.016,0.0,0.0,0.0101,0,0.0028,0,0.26,0,0,0.02,0.0,0.0,0,0,0,"Pre-fast cooling rate (°C/s) 115 Pre-fast cooling temperature (°C) 710 Post-fast cooling rate (°C/s) 93 Post-cooling temperature (°C) 550. The continuously cast plates were reheated to 1200°C for 2h in a box type resistance furnace, hot rolled to 11mm thickness using a two-high 450mm hot rolling mill and air-cooled to room temperature. Cylindrical specimens of diameter 6mm and 15mm long were machined from the hot rolled plate to conduct TMCP experiments in a Gleeble 3800 thermo-mechanical simulator. The specimens were reheated to 1200°C for 180s to ensure complete austenitization and cooled to 850°C at a cooling rate of 10°C/s. After holding for 20s to eliminate the temperature gradient, the specimens were subjected to 50% compressive strain at a strain rate of 3s-1, followed by cooling to room temperature at cooling rates of 0.5, 1, 2, 5, 10, 20 and 40°C/s, respectively. The plates of 60 mm thickness were reheated to 1200 °C for 2 h and hot rolled to 5 mm thickness using the two-high Ф450 mm experimental hot rolling mill equipped with ultrafast cooling (UFC) system developed in our laboratory. The hot rolling process was accomplished with reduction ratio of ~68% in the recrystallization region and ~75% in the non-recrystallization region. The finish rolling temperature was 840 °C. After hot rolling, the strips were subjected to pre-fast cooling stage, air cooling stage, and post-fast cooling stage on the run-out table, and then placed in the coil box to simulate the industrial coiling process.",455.0,519.0,35.0
8,0.02,0,0.0,0,0.075,0,0,0,0.0,0.0,0.0,0,98.3221,0,0,0,1.27,0.0,0.004,0,0.016,0.0,0.0,0.0101,0,0.0028,0,0.26,0,0,0.02,0.0,0.0,0,0,0,"Pre-fast cooling rate (°C/s)  Pre-fast cooling temperature (°C) 710 Post-fast cooling rate (°C/s) 117 Post-cooling temperature (°C) 400. The continuously cast plates were reheated to 1200°C for 2h in a box type resistance furnace, hot rolled to 11mm thickness using a two-high 450mm hot rolling mill and air-cooled to room temperature. Cylindrical specimens of diameter 6mm and 15mm long were machined from the hot rolled plate to conduct TMCP experiments in a Gleeble 3800 thermo-mechanical simulator. The specimens were reheated to 1200°C for 180s to ensure complete austenitization and cooled to 850°C at a cooling rate of 10°C/s. After holding for 20s to eliminate the temperature gradient, the specimens were subjected to 50% compressive strain at a strain rate of 3s-1, followed by cooling to room temperature at cooling rates of 0.5, 1, 2, 5, 10, 20 and 40°C/s, respectively. The plates of 60 mm thickness were reheated to 1200 °C for 2 h and hot rolled to 5 mm thickness using the two-high Ф450 mm experimental hot rolling mill equipped with ultrafast cooling (UFC) system developed in our laboratory. The hot rolling process was accomplished with reduction ratio of ~68% in the recrystallization region and ~75% in the non-recrystallization region. The finish rolling temperature was 840 °C. After hot rolling, the strips were subjected to pre-fast cooling stage, air cooling stage, and post-fast cooling stage on the run-out table, and then placed in the coil box to simulate the industrial coiling process.",409.0,564.0,30.0
9,0.02,0,0.0,0,0.075,0,0,0,0.0,0.0,0.0,0,98.3221,0,0,0,1.27,0.0,0.004,0,0.016,0.0,0.0,0.0101,0,0.0028,0,0.26,0,0,0.02,0.0,0.0,0,0,0,"Pre-fast cooling rate (°C/s)  Pre-fast cooling temperature (°C) 710 Post-fast cooling rate (°C/s) 155 Post-cooling temperature (°C) 200. The continuously cast plates were reheated to 1200°C for 2h in a box type resistance furnace, hot rolled to 11mm thickness using a two-high 450mm hot rolling mill and air-cooled to room temperature. Cylindrical specimens of diameter 6mm and 15mm long were machined from the hot rolled plate to conduct TMCP experiments in a Gleeble 3800 thermo-mechanical simulator. The specimens were reheated to 1200°C for 180s to ensure complete austenitization and cooled to 850°C at a cooling rate of 10°C/s. After holding for 20s to eliminate the temperature gradient, the specimens were subjected to 50% compressive strain at a strain rate of 3s-1, followed by cooling to room temperature at cooling rates of 0.5, 1, 2, 5, 10, 20 and 40°C/s, respectively. The plates of 60 mm thickness were reheated to 1200 °C for 2 h and hot rolled to 5 mm thickness using the two-high Ф450 mm experimental hot rolling mill equipped with ultrafast cooling (UFC) system developed in our laboratory. The hot rolling process was accomplished with reduction ratio of ~68% in the recrystallization region and ~75% in the non-recrystallization region. The finish rolling temperature was 840 °C. After hot rolling, the strips were subjected to pre-fast cooling stage, air cooling stage, and post-fast cooling stage on the run-out table, and then placed in the coil box to simulate the industrial coiling process.",368.0,684.0,26.0
10,0.02,0,0.0,0,0.075,0,0,0,0.0,0.0,0.0,0,98.3221,0,0,0,1.27,0.0,0.004,0,0.016,0.0,0.0,0.0101,0,0.0028,0,0.26,0,0,0.02,0.0,0.0,0,0,0,"Pre-fast cooling rate (°C/s) 140 Pre-fast cooling temperature (°C) 630 Post-fast cooling rate (°C/s) 192 Post-cooling temperature (°C) 200. The continuously cast plates were reheated to 1200°C for 2h in a box type resistance furnace, hot rolled to 11mm thickness using a two-high 450mm hot rolling mill and air-cooled to room temperature. Cylindrical specimens of diameter 6mm and 15mm long were machined from the hot rolled plate to conduct TMCP experiments in a Gleeble 3800 thermo-mechanical simulator. The specimens were reheated to 1200°C for 180s to ensure complete austenitization and cooled to 850°C at a cooling rate of 10°C/s. After holding for 20s to eliminate the temperature gradient, the specimens were subjected to 50% compressive strain at a strain rate of 3s-1, followed by cooling to room temperature at cooling rates of 0.5, 1, 2, 5, 10, 20 and 40°C/s, respectively. The plates of 60 mm thickness were reheated to 1200 °C for 2 h and hot rolled to 5 mm thickness using the two-high Ф450 mm experimental hot rolling mill equipped with ultrafast cooling (UFC) system developed in our laboratory. The hot rolling process was accomplished with reduction ratio of ~68% in the recrystallization region and ~75% in the non-recrystallization region. The finish rolling temperature was 840 °C. After hot rolling, the strips were subjected to pre-fast cooling stage, air cooling stage, and post-fast cooling stage on the run-out table, and then placed in the coil box to simulate the industrial coiling process.",389.0,648.0,23.0
11,0.0,0,0.0,0,0.04,0,0,0,0.0,18.5,0.0,0,80.42,0,0,0,0.13,0.0,0.05,0,0.0,0.06,0.0,0.0,0,0.0,0,0.8,0,0,0.0,0.0,0.0,0,0,0,"This material was received in the hot rolled condition and the initial microstructure consisted of equiaxed ferrite grains with mean size of 120 μm. By the proposed thermo-mechanical treatment, the microstructure was refined to an average grain size of 5 μm. Fig. 1 shows the schematic of the thermo-mechanical processing route conducted to produce fine-grained ferritic stainless steel from initial coarse-grained sample. Step 1 was the solution annealing at the temperature of 1200 °C for 7200s conducted to produce initial coarse grained microstructure with uniform chemical composition. Step 2 was the cold rolling of sample to about 90% thickness reduction to produce heavily cold worked material. Step 3 was the recrystallization annealing at 800 °C for 180 s. Also, sample was quenched immediately in water after recrystallization annealing to prevent grain growth just after recrystallization.",530.0,685.0,31.0
12,0.0,0,0.0,0,0.04,0,0,0,0.0,18.5,0.0,0,80.42,0,0,0,0.13,0.0,0.05,0,0.0,0.06,0.0,0.0,0,0.0,0,0.8,0,0,0.0,0.0,0.0,0,0,0,"This material was received in the hot rolled condition and the initial microstructure consisted of equiaxed ferrite grains with mean size of 120 μm. By the proposed thermo-mechanical treatment, the microstructure was refined to an average grain size of 5 μm. Fig. 1 shows the schematic of the thermo-mechanical processing route conducted to produce fine-grained ferritic stainless steel from initial coarse-grained sample. Step 1 was the solution annealing at the temperature of 1200 °C for 7200s conducted to produce initial coarse grained microstructure with uniform chemical composition.",224.0,430.0,68.8
13,1.32,0,0.0,0,0.05,0,0,0,0.0,12.48,0.0,0,75.41,0,0,0,0.37,1.46,0.0,0,0.09,8.4,0.0,0.0,0,0.0,0,0.12,0,0,0.0,0.3,0.0,0,0,0,"The studied hybrid additively manufactured material uses a commercial Uddeholm AISI 420 stainless steel as the substrate, and Corrax, a maraging stainless steel, printed on top.",660.0,881.0,15.2
14,0.2,0,0.0,0,0.25,0,0,0,0.0,12.72,0.0,0,84.24,0,0,0,0.55,0.23,0.0,0,0.0,1.26,0.0,0.0,0,0.0,0,0.18,0,0,0.0,0.37,0.0,0,0,0,"The studied hybrid additively manufactured material uses a commercial Uddeholm AISI 421 stainless steel as the substrate, and Corrax, a maraging stainless steel, printed on top. An EOS M290 system was used to build the ɸ12 × 120 mm Corrax steel cylinders on top of 420 under an Argon atmosphere using the laser powder bed fusion (LPBF) technique. The laser power, scanning speed, hatching distance and layer thickness were 258.7 W, 1066.7 mm/s, 100 µm, and 30 µm, respectively. The laser beam was rotated 67° between successive layers during the process. The platform temperature was kept at 80 °C during the printing process to reduce the residual stresses at the interface. The commercial heat treatment of 420 steel includes austenitization at 1010–1030 °C followed by tempering at 230–300 °C, while the heat treatment of Corrax includes austenitization at approximately 900 °C followed by aging at 500–550 °C. In this work, we examined combinations of austenitization and aging temperatures and concluded that a hybrid heat treatment cycle in an Argon atmosphere optimizes mechanical properties and compatibility between 420 and Corrax steels. We chose the 420 austenitization temperature and the Corrax aging temperature as described in the following. The hybrid steel was heated at 15 °C/min to the maximum temperature of 1010 °C and then held for 30 min, followed by quenching with high-pressure Argon, to obtain a fully martensitic matrix. Afterward, aging of the Corrax steel was performed at 5",1291.0,1481.0,9.4
15,0.08,0,0.0,0,0.099,0,0,0,0.0,0.021,0.014,0,96.87,0,0,0,1.664,0.816,0.0,0,0.061,0.022,0.0,0.018,0,0.005,0,0.26,0,0,0.02,0.05,0.0,0,0,0," Besides, the ductility of the investigated steels can be improved thanks to the application of annealing, which turns the deformation-induced substructure into stable ultra-fine grains . In this study, a commercial SAE 970X microalloyed steel was subjected to different controlled rolling processes followed by air cooling to room temperature. A commercial SAE 970X steel plate, which was industrially hot-rolled after casting, was investigated. The chemical composition was determined by optical emission spectrometry (Shimadzu, PDA-7000); see Table 1.",511.0,615.0,16.3
16,0.08,0,0.0,0,0.099,0,0,0,0.0,0.021,0.014,0,96.87,0,0,0,1.664,0.816,0.0,0,0.061,0.022,0.0,0.018,0,0.005,0,0.26,0,0,0.02,0.05,0.0,0,0,0," Besides, the ductility of the investigated steels can be improved thanks to the application of annealing, which turns the deformation-induced substructure into stable ultra-fine grains . In this study, a commercial SAE 970X microalloyed steel was subjected to different controlled rolling processes followed by air cooling to room temperature. A commercial SAE 970X steel plate, which was industrially hot-rolled after casting, was investigated. The chemical composition was determined by optical emission spectrometry (Shimadzu, PDA-7000); see Table 1. Initial thickness (mm) 15±0.05 Start rolling temperature (°C) 1100±20 Thickness (mm) 11±0.05 FRT (°C) 1060±20 Thickness (mm) 8±0.05 FRT (°C) 1040±20 Thickness (mm) 5±0.05 FRT (°C) 1000±20",548.0,611.0,12.8
17,0.08,0,0.0,0,0.099,0,0,0,0.0,0.021,0.014,0,96.87,0,0,0,1.664,0.816,0.0,0,0.061,0.022,0.0,0.018,0,0.005,0,0.26,0,0,0.02,0.05,0.0,0,0,0," Besides, the ductility of the investigated steels can be improved thanks to the application of annealing, which turns the deformation-induced substructure into stable ultra-fine grains . In this study, a commercial SAE 970X microalloyed steel was subjected to different controlled rolling processes followed by air cooling to room temperature. A commercial SAE 970X steel plate, which was industrially hot-rolled after casting, was investigated. The chemical composition was determined by optical emission spectrometry (Shimadzu, PDA-7000); see Table 1. Initial thickness (mm) 15±0.05 Start rolling temperature (°C) 980±20 Thickness (mm) 11±0.05 FRT (°C) 955±20 Thickness (mm) 8±0.05 FRT (°C) 905±20 Thickness (mm) 5±0.05 FRT (°C) 865±20",538.0,637.0,20.3
18,0.08,0,0.0,0,0.099,0,0,0,0.0,0.021,0.014,0,96.87,0,0,0,1.664,0.816,0.0,0,0.061,0.022,0.0,0.018,0,0.005,0,0.26,0,0,0.02,0.05,0.0,0,0,0," Besides, the ductility of the investigated steels can be improved thanks to the application of annealing, which turns the deformation-induced substructure into stable ultra-fine grains . In this study, a commercial SAE 970X microalloyed steel was subjected to different controlled rolling processes followed by air cooling to room temperature. A commercial SAE 970X steel plate, which was industrially hot-rolled after casting, was investigated. The chemical composition was determined by optical emission spectrometry (Shimadzu, PDA-7000); see Table 1. Initial thickness (mm) 15±0.05 Start rolling temperature (°C) 835±20 Thickness (mm) 11±0.05 FRT (°C) 795±20 Thickness (mm) 8±0.05 FRT (°C) 785±20 Thickness (mm) 5±0.05 FRT (°C) 750±20",553.0,713.0,17.4
19,0.08,0,0.0,0,0.099,0,0,0,0.0,0.021,0.014,0,96.87,0,0,0,1.664,0.816,0.0,0,0.061,0.022,0.0,0.018,0,0.005,0,0.26,0,0,0.02,0.05,0.0,0,0,0," Besides, the ductility of the investigated steels can be improved thanks to the application of annealing, which turns the deformation-induced substructure into stable ultra-fine grains . In this study, a commercial SAE 970X microalloyed steel was subjected to different controlled rolling processes followed by air cooling to room temperature. A commercial SAE 970X steel plate, which was industrially hot-rolled after casting, was investigated. The chemical composition was determined by optical emission spectrometry (Shimadzu, PDA-7000); see Table 1. Initial thickness (mm) 15±0.05 Start rolling temperature (°C) 780±20 Thickness (mm) 11±0.05 FRT (°C) 720±20 Thickness (mm) 8±0.05 FRT (°C) 700±20 Thickness (mm) 5±0.05 FRT (°C) 680±20",423.0,698.0,19.2
20,0.08,0,0.0,0,0.099,0,0,0,0.0,0.021,0.014,0,96.87,0,0,0,1.664,0.816,0.0,0,0.061,0.022,0.0,0.018,0,0.005,0,0.26,0,0,0.02,0.05,0.0,0,0,0," Besides, the ductility of the investigated steels can be improved thanks to the application of annealing, which turns the deformation-induced substructure into stable ultra-fine grains . In this study, a commercial SAE 970X microalloyed steel was subjected to different controlled rolling processes followed by air cooling to room temperature. A commercial SAE 970X steel plate, which was industrially hot-rolled after casting, was investigated. The chemical composition was determined by optical emission spectrometry (Shimadzu, PDA-7000); see Table 1. Initial thickness (mm) 15±0.05 Start rolling temperature (°C) 850±20 Thickness (mm) 11±0.05 FRT (°C) 850±20 Thickness (mm) 8±0.05 FRT (°C) 850±20 Thickness (mm) 5±0.05 FRT (°C) 850±20",594.0,682.0,17.9
21,1.1,0,0.0,0,0.12,0,0,0,0.0,0.0,0.0,0,93.63,0,0,0,4.6,0.0,0.0,0,0.0,0.0,0.0,0.0,0,0.0,0,0.55,0,0,0.0,0.0,0.0,0,0,0,"Table I shows the chemical compositions of the investigated alloys. Vacuum-induction-melted ingots with dimensions of 300 × 150 × 50 mm were reheated to 1200 °C for 2 hours and hot rolled with a finishing temperature above 800 °C, followed by air cooling to room temperature. The thickness of the hot-rolled sheets was 4.5 mm. They were pickled in a 10 pct HCl solution and then cold rolled to a thickness of 1 mm. The cold-rolled sheets were annealed using an infrared heating furnace, with heating and cooling rates of 10 °C/s. The intercritical annealing temperatures of 660 °C for the L-Al alloy, taking into account the calculated equilibrium austenite fraction. The holding time at each annealing temperature was 2 minutes. Specimens were prepared by mechanical polishing followed by chemical polishing in a 10 pct HF+H2O2 solution.",936.0,988.0,16.7
22,1.1,0,0.0,0,0.12,0,0,0,0.0,0.0,0.0,0,93.63,0,0,0,4.6,0.0,0.0,0,0.0,0.0,0.0,0.0,0,0.0,0,0.55,0,0,0.0,0.0,0.0,0,0,0,"Table I shows the chemical compositions of the investigated alloys. Vacuum-induction-melted ingots with dimensions of 300 × 150 × 50 mm were reheated to 1200 °C for 2 hours and hot rolled with a finishing temperature above 800 °C, followed by air cooling to room temperature. The thickness of the hot-rolled sheets was 4.5 mm. They were pickled in a 10 pct HCl solution and then cold rolled to a thickness of 1 mm. The cold-rolled sheets were annealed using an infrared heating furnace, with heating and cooling rates of 10 °C/s. The intercritical annealing temperatures of 720 °C for the L-Al alloy, taking into account the calculated equilibrium austenite fraction. The holding time at each annealing temperature was 2 minutes. Specimens were prepared by mechanical polishing followed by chemical polishing in a 10 pct HF+H2O2 solution.",766.0,1204.0,15.9
23,3.1,0,0.0,0,0.12,0,0,0,0.0,0.0,0.0,0,90.51,0,0,0,5.8,0.0,0.0,0,0.0,0.0,0.0,0.0,0,0.0,0,0.47,0,0,0.0,0.0,0.0,0,0,0,"Table I shows the chemical compositions of the investigated alloys. Vacuum-induction-melted ingots with dimensions of 300 × 150 × 50 mm were reheated to 1200 °C for 2 hours and hot rolled with a finishing temperature above 800 °C, followed by air cooling to room temperature. The thickness of the hot-rolled sheets was 4.5 mm. They were pickled in a 10 pct HCl solution and then cold rolled to a thickness of 1 mm. The cold-rolled sheets were annealed using an infrared heating furnace, with heating and cooling rates of 10 °C/s. The intercritical annealing temperatures of 720 °C for the H-Al alloy were chosen, taking into account the calculated equilibrium austenite fraction. The holding time at each annealing temperature was 2 minutes. Specimens were prepared by mechanical polishing followed by chemical polishing in a 10 pct HF+H2O2 solution.",814.0,854.0,21.7
24,3.1,0,0.0,0,0.12,0,0,0,0.0,0.0,0.0,0,90.51,0,0,0,5.8,0.0,0.0,0,0.0,0.0,0.0,0.0,0,0.0,0,0.47,0,0,0.0,0.0,0.0,0,0,0,"Table I shows the chemical compositions of the investigated alloys. Vacuum-induction-melted ingots with dimensions of 300 × 150 × 50 mm were reheated to 1200 °C for 2 hours and hot rolled with a finishing temperature above 800 °C, followed by air cooling to room temperature. The thickness of the hot-rolled sheets was 4.5 mm. They were pickled in a 10 pct HCl solution and then cold rolled to a thickness of 1 mm. The cold-rolled sheets were annealed using an infrared heating furnace, with heating and cooling rates of 10 °C/s. The intercritical annealing temperatures of 780 °C for the H-Al alloy were chosen, taking into account the calculated equilibrium austenite fraction. The holding time at each annealing temperature was 2 minutes. Specimens were prepared by mechanical polishing followed by chemical polishing in a 10 pct HF+H2O2 solution.",714.0,994.0,27.5
25,3.1,0,0.0,0,0.12,0,0,0,0.0,0.0,0.0,0,90.51,0,0,0,5.8,0.0,0.0,0,0.0,0.0,0.0,0.0,0,0.0,0,0.47,0,0,0.0,0.0,0.0,0,0,0,"Table I shows the chemical compositions of the investigated alloys. Vacuum-induction-melted ingots with dimensions of 300 × 150 × 50 mm were reheated to 1200 °C for 2 hours and hot rolled with a finishing temperature above 800 °C, followed by air cooling to room temperature. The thickness of the hot-rolled sheets was 4.5 mm. They were pickled in a 10 pct HCl solution and then cold rolled to a thickness of 1 mm. The cold-rolled sheets were annealed using an infrared heating furnace, with heating and cooling rates of 10 °C/s. The intercritical annealing temperatures of 840 °C for the H-Al alloy were chosen, taking into account the calculated equilibrium austenite fraction. The holding time at each annealing temperature was 2 minutes. Specimens were prepared by mechanical polishing followed by chemical polishing in a 10 pct HF+H2O2 solution.",444.0,1161.0,12.4
26,1.11,0,0.0,0,0.2,0,0,0,0.0,0.0,0.91,0,93.723,0,0,0,2.18,0.255,0.0,0,0.032,1.01,0.0,0.0,0,0.0,0,0.58,0,0,0.0,0.0,0.0,0,0,0,"The chemical composition was designed based on our previous study . The steel was melted in a vacuum induction furnace and forged into ingots with a thickness of 80 mm. The ingot was homogenized at 1200 °C for 2 h in a muffle furnace, and then hot rolled to 12 mm plate via six passes with minimum reduction of 20% per pass, followed by quenching to room temperature. The depth of decarburized layer was estimated to be ~0.2 mm during homogenization according to the method proposed in an early study , which was descaled during hot-rolling. The Ac1 and Ac3 temperatures of experimental steel were determined to be 680 °C and 874 °C, respectively, by using thermal dilatometer (DIL805A) as shown in Fig. 1 . In type I, samples were intercritically annealed at 690 °C for 30 min, and then air cooled to room temperature, which were referred henceforth as IA30.  Tensile tests were carried out at room temperature at a strain rate of 0.001 s-1 by using a universal testing machine (WDW-200D), and specimens for tensile test were cut along the rolling direction with dimensions of 25 mm gage and 5 mm in diameter, according to the ASTM-E8 standard. ",829.0,962.0,26.4
27,1.11,0,0.0,0,0.2,0,0,0,0.0,0.0,0.91,0,93.723,0,0,0,2.18,0.255,0.0,0,0.032,1.01,0.0,0.0,0,0.0,0,0.58,0,0,0.0,0.0,0.0,0,0,0,"The chemical composition was designed based on our previous study . The steel was melted in a vacuum induction furnace and forged into ingots with a thickness of 80 mm. The ingot was homogenized at 1200 °C for 2 h in a muffle furnace, and then hot rolled to 12 mm plate via six passes with minimum reduction of 20% per pass, followed by quenching to room temperature. The depth of decarburized layer was estimated to be ~0.2 mm during homogenization according to the method proposed in an early study , which was descaled during hot-rolling. The Ac1 and Ac3 temperatures of experimental steel were determined to be 680 °C and 874 °C, respectively, by using thermal dilatometer (DIL805A) as shown in Fig. 1 . In type I, samples were intercritically annealed at 690 °C for 60 min, and then air cooled to room temperature, which were referred henceforth as IA60.  Tensile tests were carried out at room temperature at a strain rate of 0.001 s-1 by using a universal testing machine (WDW-200D), and specimens for tensile test were cut along the rolling direction with dimensions of 25 mm gage and 5 mm in diameter, according to the ASTM-E8 standard. ",748.0,969.0,30.8
28,1.11,0,0.0,0,0.2,0,0,0,0.0,0.0,0.91,0,93.723,0,0,0,2.18,0.255,0.0,0,0.032,1.01,0.0,0.0,0,0.0,0,0.58,0,0,0.0,0.0,0.0,0,0,0,"The chemical composition was designed based on our previous study . The steel was melted in a vacuum induction furnace and forged into ingots with a thickness of 80 mm. The ingot was homogenized at 1200 °C for 2 h in a muffle furnace, and then hot rolled to 12 mm plate via six passes with minimum reduction of 20% per pass, followed by quenching to room temperature. The depth of decarburized layer was estimated to be ~0.2 mm during homogenization according to the method proposed in an early study , which was descaled during hot-rolling. The Ac1 and Ac3 temperatures of experimental steel were determined to be 680 °C and 874 °C, respectively, by using thermal dilatometer (DIL805A) as shown in Fig. 1 . In type I, samples were intercritically annealed at 690 °C for 120 min, and then air cooled to room temperature, which were referred henceforth as IA120.  Tensile tests were carried out at room temperature at a strain rate of 0.001 s-1 by using a universal testing machine (WDW-200D), and specimens for tensile test were cut along the rolling direction with dimensions of 25 mm gage and 5 mm in diameter, according to the ASTM-E8 standard. ",664.0,1009.0,31.2
29,1.11,0,0.0,0,0.2,0,0,0,0.0,0.0,0.91,0,93.723,0,0,0,2.18,0.255,0.0,0,0.032,1.01,0.0,0.0,0,0.0,0,0.58,0,0,0.0,0.0,0.0,0,0,0,"The chemical composition was designed based on our previous study . The steel was melted in a vacuum induction furnace and forged into ingots with a thickness of 80 mm. The ingot was homogenized at 1200 °C for 2 h in a muffle furnace, and then hot rolled to 12 mm plate via six passes with minimum reduction of 20% per pass, followed by quenching to room temperature. The depth of decarburized layer was estimated to be ~0.2 mm during homogenization according to the method proposed in an early study , which was descaled during hot-rolling. The Ac1 and Ac3 temperatures of experimental steel were determined to be 680 °C and 874 °C, respectively, by using thermal dilatometer (DIL805A) as shown in Fig. 1 .In type II, the sample was first pre-annealed at 740 °C for 30 min and quenched to room temperature, referred as sample P. Then, sample P was annealed at 690 °C for 30 min and cooled to room temperature in air, labeled as P-IA30. Tensile tests were carried out at room temperature at a strain rate of 0.001 s-1 by using a universal testing machine (WDW-200D), and specimens for tensile test were cut along the rolling direction with dimensions of 25 mm gage and 5 mm in diameter, according to the ASTM-E8 standard. ",711.0,912.0,39.8
30,0.0,0,0.0,0,0.038,0,0,0,0.0,0.02,0.2,0,97.402,0,0,0,1.75,0.1,0.003,0,0.06,0.2,0.0,0.011,0,0.001,0,0.2,0,0,0.015,0.0,0.0,0,0,0," All steels were melted in a 210t converter furnace and refined in a ladle furnace to reduce the harmful compounds. The steel was cast into slabs of 300 mm × 1400 mm × 2400 mm size by continuous casting. The slabs were soaked at 1200 °C for 2-3 h and then rolled to different thick plates through TMCP, which were rough-rolled with the range of 1050-1150 °C, and subsequently, the plates were rolled to the thicknesses of 18.4 mm for X80, 17.8 mm for X90, and 14.8 mm for X100 in a finishing mill at 790-820 °C, followed by accelerated cooling at a rate of 25-30 °C/s. Samples used for evaluation of mechanical properties and microstructural observation were cut from these steel plates. Standard tensile specimens with the dimension of 12.5 mm × 135 mm and a gage with a length of 50 mm along the rolling direction were also used. Specimens for fine microstructure observation were first cut into 300-μm-thick foils and grinded on SiC abrasive papers to achieve a thickness of 60 μm. ",289.0,328.5,13.0
31,0.0,0,0.0,0,0.055,0,0,0,0.0,0.15,0.25,0,96.744,0,0,0,1.85,0.2,0.004,0,0.07,0.4,0.0,0.01,0,0.002,0,0.25,0,0,0.015,0.0,0.0,0,0,0," All steels were melted in a 210t converter furnace and refined in a ladle furnace to reduce the harmful compounds. The steel was cast into slabs of 300 mm × 1400 mm × 2400 mm size by continuous casting. The slabs were soaked at 1200 °C for 2-3 h and then rolled to different thick plates through TMCP, which were rough-rolled with the range of 1050-1150 °C, and subsequently, the plates were rolled to the thicknesses of 18.4 mm for X80, 17.8 mm for X90, and 14.8 mm for X100 in a finishing mill at 790-820 °C, followed by accelerated cooling at a rate of 25-30 °C/s. Samples used for evaluation of mechanical properties and microstructural observation were cut from these steel plates. Standard tensile specimens with the dimension of 12.5 mm × 135 mm and a gage with a length of 50 mm along the rolling direction were also used. Specimens for fine microstructure observation were first cut into 300-μm-thick foils and grinded on SiC abrasive papers to achieve a thickness of 60 μm. ",332.0,379.0,12.5
32,0.0,0,0.0,0,0.065,0,0,0,0.0,0.3,0.15,0,96.563,0,0,0,1.9,0.3,0.004,0,0.09,0.4,0.0,0.011,0,0.002,0,0.2,0,0,0.015,0.0,0.0,0,0,0," All steels were melted in a 210t converter furnace and refined in a ladle furnace to reduce the harmful compounds. The steel was cast into slabs of 300 mm × 1400 mm × 2400 mm size by continuous casting. The slabs were soaked at 1200 °C for 2-3 h and then rolled to different thick plates through TMCP, which were rough-rolled with the range of 1050-1150 °C, and subsequently, the plates were rolled to the thicknesses of 18.4 mm for X80, 17.8 mm for X90, and 14.8 mm for X100 in a finishing mill at 790-820 °C, followed by accelerated cooling at a rate of 25-30 °C/s. Samples used for evaluation of mechanical properties and microstructural observation were cut from these steel plates. Standard tensile specimens with the dimension of 12.5 mm × 135 mm and a gage with a length of 50 mm along the rolling direction were also used. Specimens for fine microstructure observation were first cut into 300-μm-thick foils and grinded on SiC abrasive papers to achieve a thickness of 60 μm. ",366.5,430.0,12.0
33,0.0,0,0.0,0,0.117,0,0,0,0.0,0.0,0.89,0,94.983,0,0,0,2.88,0.0,0.0,0,0.0,1.13,0.0,0.0,0,0.0,0,0.0,0,0,0.0,0.0,0.0,0,0,0," Based on the design strategy of microstructure, the nominal chemical composition of the experimental steel was Fe-0.117C-2.88Mn-1.13Ni-0.89Cu-0.4Si-0.2Mo-0.07Nb (in wt.%). The experimental steel was melted in vacuum and cast into ingots of ~80 mm thickness, which were then homogenized at 1200 °C for 2 h. The homogenized ingots were rolled to ~6 mm thick strips using several passes with a minimum reduction of ~25 % per pass. The hot rolling started at 1050 °C and finished at 880 °C followed by cooling in air. Partitioning and tempering was carried out in box furnace after hot rolling. The partitioning was performed at 700 °C for 1 h, followed by cooling in water, and is referred as steel P700. The tempering was performed at 660oCfor 0.5 h, and labeled as steel P/T700-660.",906.0,1322.0,15.7
34,0.0,0,0.0,0,0.202,0,0,0,0.0,0.0,1.31,0,92.378,0,0,0,4.41,0.0,0.0,0,0.0,1.7,0.0,0.0,0,0.0,0,0.0,0,0,0.0,0.0,0.0,0,0,0," Based on the design strategy of microstructure, the nominal chemical composition of the experimental steel was Fe-0.117C-2.88Mn-1.13Ni-0.89Cu-0.4Si-0.2Mo-0.07Nb (in wt.%). The experimental steel was melted in vacuum and cast into ingots of ~80 mm thickness, which were then homogenized at 1200 °C for 2 h. The homogenized ingots were rolled to ~6 mm thick strips using several passes with a minimum reduction of ~25 % per pass. The hot rolling started at 1050 °C and finished at 880 °C followed by cooling in air. Partitioning and tempering was carried out in box furnace after hot rolling. The partitioning was performed at 700 °C for 1 h, followed by cooling in water, and is referred as steel P700. The tempering was performed at 660oCfor 0.5 h, and labeled as steel P/T700-660.",818.0,1274.0,13.6
35,0.0,0,0.0,0,0.0003,0,0,0,0.0,0.0,0.43,0,97.8997,0,0,0,1.17,0.0,0.0,0,0.0,0.5,0.0,0.0,0,0.0,0,0.0,0,0,0.0,0.0,0.0,0,0,0," Based on the design strategy of microstructure, the nominal chemical composition of the experimental steel was Fe-0.117C-2.88Mn-1.13Ni-0.89Cu-0.4Si-0.2Mo-0.07Nb (in wt.%). The experimental steel was melted in vacuum and cast into ingots of ~80 mm thickness, which were then homogenized at 1200 °C for 2 h. The homogenized ingots were rolled to ~6 mm thick strips using several passes with a minimum reduction of ~25 % per pass. The hot rolling started at 1050 °C and finished at 880 °C followed by cooling in air. Partitioning and tempering was carried out in box furnace after hot rolling. The partitioning was performed at 700 °C for 1 h, followed by cooling in water, and is referred as steel P700. The tempering was performed at 660oCfor 0.5 h, and labeled as steel P/T700-660.",772.0,962.0,30.0
36,1.87,0,0.0,0,0.007,0,0,0,0.0,11.61,0.0,0,75.709,0,0,0,0.066,1.42,0.0,0,0.0,9.27,0.0,0.0,0,0.0,0,0.048,0,0,0.0,0.0,0.0,0,0,0,"The gas-atomized SS-CX powder was produced by Vlory with particle sizes in the range of 15–53 µm. The 304 stainless steel substrate with size of 280 mm × 280 mm × 25 mm was used for testing. Before each test, the substrate was preheated to 60 °C. The SLM experiments were carried out using the HBD-280 device (Guangdong Hanbang 3D Tech Co., Ltd., China) equipped with an IPG fiber laser, as shown in Fig. 2(a). The laser wavelength was 1070 nm, and the spot size was 50 µm. In the SLM process, high-purity argon gas was used as the protective gas to form an airtight chamber to ensure that the oxygen content was less than 500 ppm. To determine the heat treatment scheme, different solution parameters and aging parameters were employed in the SS-CX samples treated with SLM, fabricated under the optimal process parameters. The solution parameters and aging parameters were listed in Table 3. All the heat treatment tests were conducted in a Normanbell NB380A vacuum annealing furnace. The heating rate was 10 ºC/min.  Temperature (ºC)  800~1000 Temperature increment (ºC) 50 Holding time(h) 1 Time increment (h) -	Cooling method Air cooling",992.0,1058.0,18.4
