Repository: Jack-Liu0227/inversedesign

# InverseDesign (Agno + Fewshot + HITL)

一个用于新材料推荐与性能预测的工作流项目：

- `material_recommender_agent`：基于历史数据（CSV 知识库）推荐候选组分。
- `material_predictor_agent`：基于相似样本检索（few-shot）预测性能。
- `material_discovery_workflow`：人在回路（HITL）闭环，支持暂停、人工确认、实验反馈、继续迭代。

## 1. 项目结构

```text
inversedesign/
├─ datasets/                  # 各类合金数据
├─ examples/                  # 旧示例代码
├─ src/
│  ├─ agents/
│  │  ├─ material_recommender_agent.py
│  │  ├─ material_predictor_agent.py
│  │  └─ material_review_agent.py
│  ├─ fewshot/
│  │  ├─ skills/
│  │  │  ├─ dataset_registry.json   # 数据集配置（可配置）
│  │  │  └─ routing_rules.json      # 路由规则（可配置）
│  │  ├─ predictor.py
│  │  └─ dataset_registry.py
│  ├─ workflows/

File: datasets/Steel/steel.csv (part 2 of 16)
ID,Al(wt%),As(wt%),B(wt%),Bi(wt%),C(wt%),Ca(wt%),Ce(wt%),Cl(wt%),Co(wt%),Cr(wt%),Cu(wt%),F(wt%),Fe(wt%),H(wt%),La(wt%),Mg(wt%),Mn(wt%),Mo(wt%),N(wt%),Na(wt%),Nb(wt%),Ni(wt%),O(wt%),P(wt%),Pb(wt%),S(wt%),Sb(wt%),Si(wt%),Sn(wt%),Ta(wt%),Ti(wt%),V(wt%),W(wt%),Y(wt%),Zn(wt%),Zr(wt%),Processing_Description,YS(MPa),UTS(MPa),El(%)
37,1.87,0,0.0,0,0.007,0,0,0,0.0,11.61,0.0,0,75.709,0,0,0,0.066,1.42,0.0,0,0.0,9.27,0.0,0.0,0,0.0,0,0.048,0,0,0.0,0.0,0.0,0,0,0,"The gas-atomized SS-CX powder was produced by Vlory with particle sizes in the range of 15–53 µm. The 304 stainless steel substrate with size of 280 mm × 280 mm × 25 mm was used for testing. Before each test, the substrate was preheated to 60 °C. The SLM experiments were carried out using the HBD-280 device (Guangdong Hanbang 3D Tech Co., Ltd., China) equipped with an IPG fiber laser, as shown in Fig. 2(a). The laser wavelength was 1070 nm, and the spot size was 50 µm. In the SLM process, high-purity argon gas was used as the protective gas to form an airtight chamber to ensure that the oxygen content was less than 500 ppm. To determine the heat treatment scheme, different solution parameters and aging parameters were employed in the SS-CX samples treated with SLM, fabricated under the optimal process parameters. The solution parameters and aging parameters were listed in Table 3. All the heat treatment tests were conducted in a Normanbell NB380A vacuum annealing furnace. The heating rate was 10 ºC/min. Temperature (ºC)	 900 Temperature increment (ºC) - Holding time(h) 05~2 Time increment (h) 0.5	Cooling method Air cooling",819.0,982.0,12.7
38,1.87,0,0.0,0,0.007,0,0,0,0.0,11.61,0.0,0,75.709,0,0,0,0.066,1.42,0.0,0,0.0,9.27,0.0,0.0,0,0.0,0,0.048,0,0,0.0,0.0,0.0,0,0,0,"The gas-atomized SS-CX powder was produced by Vlory with particle sizes in the range of 15–53 µm. The 304 stainless steel substrate with size of 280 mm × 280 mm × 25 mm was used for testing. Before each test, the substrate was preheated to 60 °C. The SLM experiments were carried out using the HBD-280 device (Guangdong Hanbang 3D Tech Co., Ltd., China) equipped with an IPG fiber laser, as shown in Fig. 2(a). The laser wavelength was 1070 nm, and the spot size was 50 µm. In the SLM process, high-purity argon gas was used as the protective gas to form an airtight chamber to ensure that the oxygen content was less than 500 ppm. To determine the heat treatment scheme, different solution parameters and aging parameters were employed in the SS-CX samples treated with SLM, fabricated under the optimal process parameters. The solution parameters and aging parameters were listed in Table 3. All the heat treatment tests were conducted in a Normanbell NB380A vacuum annealing furnace. The heating rate was 10 ºC/min. Temperature (ºC)	 330~730 Temperature increment (ºC) 100 Holding time(h) 3 Time increment (h) -	Cooling method Furnace cooling",1503.0,1648.0,11.6
39,1.87,0,0.0,0,0.007,0,0,0,0.0,11.61,0.0,0,75.709,0,0,0,0.066,1.42,0.0,0,0.0,9.27,0.0,0.0,0,0.0,0,0.048,0,0,0.0,0.0,0.0,0,0,0,"The gas-atomized SS-CX powder was produced by Vlory with particle sizes in the range of 15–53 µm. The 304 stainless steel substrate with size of 280 mm × 280 mm × 25 mm was used for testing. Before each test, the substrate was preheated to 60 °C. The SLM experiments were carried out using the HBD-280 device (Guangdong Hanbang 3D Tech Co., Ltd., China) equipped with an IPG fiber laser, as shown in Fig. 2(a). The laser wavelength was 1070 nm, and the spot size was 50 µm. In the SLM process, high-purity argon gas was used as the protective gas to form an airtight chamber to ensure that the oxygen content was less than 500 ppm. To determine the heat treatment scheme, different solution parameters and aging parameters were employed in the SS-CX samples treated with SLM, fabricated under the optimal process parameters. The solution parameters and aging parameters were listed in Table 3. All the heat treatment tests were conducted in a Normanbell NB380A vacuum annealing furnace. The heating rate was 10 ºC/min. Temperature (ºC)	 530 Temperature increment (ºC) - Holding time(h) 1~7 Time increment (h) 2 Cooling method Air cooling Furnace cooling",1563.0,1683.0,8.4
40,0.0,0,0.0,0,0.11,0,0,0,0.0,0.0,0.0,0,69.39,0,0,0,30.5,0.0,0.0,0,0.0,0.0,0.0,0.0,0,0.0,0,0.0,0,0,0.0,0.0,0.0,0,0,0,"The studied steel was melted using vacuum induction technique. The ingot was heated to 1000 °C and held for 3.6 ks, and then forged at 800-1000 °C to produce 21 mm thick plate. The chemical composition of the studied high-Mn steel is shown in The thickness of Fe-30Mn-0.11C steel was reduced to 90% by cold rolling. Then, recrystallization was carried out over the temperature range from 500 to 1000 °C for 3.6 ks to obtain various grain sizes. Subsequently, the samples were water-quenched. In addition, the as-forged specimens were solution-treated at 1000 °C for 3.6 ks to produce coarse grained microstructures. Tensile specimens with a gauge length of 10 mm, width of 2 mm and thickness of 2 mm were prepared from the cold rolled and annealed and solution treated plates, respectively.",1352.0,1389.0,9.0
41,0.0,0,0.0,0,0.11,0,0,0,0.0,0.0,0.0,0,69.39,0,0,0,30.5,0.0,0.0,0,0.0,0.0,0.0,0.0,0,0.0,0,0.0,0,0,0.0,0.0,0.0,0,0,0,"The studied steel was melted using vacuum induction technique. The ingot was heated to 1000 °C and held for 3.6 ks, and then forged at 800-1000 °C to produce 21 mm thick plate. The chemical composition of the studied high-Mn steel is shown in The thickness of Fe-30Mn-0.11C steel was reduced to 90% by cold rolling. Then, recrystallization was carried out over the temperature range from 500 to 1000 °C for 3.6 ks to obtain various grain sizes. Subsequently, the samples were water-quenched. In addition, the as-forged specimens were solution-treated at 1100 °C for 3.6 ks to produce coarse grained microstructures. Tensile specimens with a gauge length of 10 mm, width of 2 mm and thickness of 2 mm were prepared from the cold rolled and annealed and solution treated plates, respectively.",381.0,631.0,60.4
42,0.0,0,0.0,0,0.11,0,0,0,0.0,0.0,0.0,0,69.39,0,0,0,30.5,0.0,0.0,0,0.0,0.0,0.0,0.0,0,0.0,0,0.0,0,0,0.0,0.0,0.0,0,0,0,"The studied steel was melted using vacuum induction technique. The ingot was heated to 1000 °C and held for 3.6 ks, and then forged at 800-1000 °C to produce 21 mm thick plate. The chemical composition of the studied high-Mn steel is shown in The thickness of Fe-30Mn-0.11C steel was reduced to 90% by cold rolling. Then, recrystallization was carried out over the temperature range from 500 to 1000 °C for 3.6 ks to obtain various grain sizes. Subsequently, the samples were water-quenched. In addition, the as-forged specimens were solution-treated at 1200 °C for 3.6 ks to produce coarse grained microstructures. Tensile specimens with a gauge length of 10 mm, width of 2 mm and thickness of 2 mm were prepared from the cold rolled and annealed and solution treated plates, respectively.",190.0,468.0,60.5
43,0.91,0,0.0,0,0.225,0,0,0,0.0,0.0,0.0,0,95.943,0,0,0,2.02,0.0,0.0,0,0.034,0.0,0.0,0.0,0,0.0,0,0.85,0,0,0.018,0.0,0.0,0,0,0,"The ingots were homogenized at 1250 °C for 2 h, then hot rolled to a final thickness of 4 mm through 7 passes. And subsequently, the steel was cooled in a furnace to room temperature obtaining the microstructure of ferrite and pearlite. The hot-rolled sheets were then cold rolled to 1.2 mm with a reduction ratio of 70% after pickling in 10% hydrochloric acid. Then the cold rolled sheets were subjected to the different annealing processes using a tube furnace and salt baths. The experimental samples were divided into two groups, as shown in Fig. 1 . The first group (QAT = quenching and austempering) was partially austenitized at 840 °C for 240s, rapidly quenched to 460 °C for the duration of different times (4s) and finally quenched to room temperature.",575.0,1183.0,12.0
44,0.91,0,0.0,0,0.225,0,0,0,0.0,0.0,0.0,0,95.943,0,0,0,2.02,0.0,0.0,0,0.034,0.0,0.0,0.0,0,0.0,0,0.85,0,0,0.018,0.0,0.0,0,0,0,"The ingots were homogenized at 1250 °C for 2 h, then hot rolled to a final thickness of 4 mm through 7 passes. And subsequently, the steel was cooled in a furnace to room temperature obtaining the microstructure of ferrite and pearlite. The hot-rolled sheets were then cold rolled to 1.2 mm with a reduction ratio of 70% after pickling in 10% hydrochloric acid. Then the cold rolled sheets were subjected to the different annealing processes using a tube furnace and salt baths. The experimental samples were divided into two groups, as shown in Fig. 1 . The first group (QAT = quenching and austempering) was partially austenitized at 840 °C for 240s, rapidly quenched to 460 °C for the duration of different times (20s) and finally quenched to room temperature.",441.0,1021.0,18.0
45,0.91,0,0.0,0,0.225,0,0,0,0.0,0.0,0.0,0,95.943,0,0,0,2.02,0.0,0.0,0,0.034,0.0,0.0,0.0,0,0.0,0,0.85,0,0,0.018,0.0,0.0,0,0,0,"The ingots were homogenized at 1250 °C for 2 h, then hot rolled to a final thickness of 4 mm through 7 passes. And subsequently, the steel was cooled in a furnace to room temperature obtaining the microstructure of ferrite and pearlite. The hot-rolled sheets were then cold rolled to 1.2 mm with a reduction ratio of 70% after pickling in 10% hydrochloric acid. Then the cold rolled sheets were subjected to the different annealing processes using a tube furnace and salt baths. The experimental samples were divided into two groups, as shown in Fig. 1 . The first group (QAT = quenching and austempering) was partially austenitized at 840 °C for 240s, rapidly quenched to 460 °C for the duration of different times (30s) and finally quenched to room temperature.",470.0,1080.0,13.8
46,0.91,0,0.0,0,0.225,0,0,0,0.0,0.0,0.0,0,95.943,0,0,0,2.02,0.0,0.0,0,0.034,0.0,0.0,0.0,0,0.0,0,0.85,0,0,0.018,0.0,0.0,0,0,0,"The ingots were homogenized at 1250 °C for 2 h, then hot rolled to a final thickness of 4 mm through 7 passes. And subsequently, the steel was cooled in a furnace to room temperature obtaining the microstructure of ferrite and pearlite. The hot-rolled sheets were then cold rolled to 1.2 mm with a reduction ratio of 70% after pickling in 10% hydrochloric acid. Then the cold rolled sheets were subjected to the different annealing processes using a tube furnace and salt baths. The experimental samples were divided into two groups, as shown in Fig. 1 . The first group (QAT = quenching and austempering) was partially austenitized at 840 °C for 240s, rapidly quenched to 460 °C for the duration of different times (60s) and finally quenched to room temperature.",426.0,1045.0,19.1
47,0.91,0,0.0,0,0.225,0,0,0,0.0,0.0,0.0,0,95.943,0,0,0,2.02,0.0,0.0,0,0.034,0.0,0.0,0.0,0,0.0,0,0.85,0,0,0.018,0.0,0.0,0,0,0,"The ingots were homogenized at 1250 °C for 2 h, then hot rolled to a final thickness of 4 mm through 7 passes. And subsequently, the steel was cooled in a furnace to room temperature obtaining the microstructure of ferrite and pearlite. The hot-rolled sheets were then cold rolled to 1.2 mm with a reduction ratio of 70% after pickling in 10% hydrochloric acid. Then the cold rolled sheets were subjected to the different annealing processes using a tube furnace and salt baths. The experimental samples were divided into two groups, as shown in Fig. 1 . The first group (QAT = quenching and austempering) was partially austenitized at 840 °C for 240s, rapidly quenched to 460 °C for the duration of different times (160s) and finally quenched to room temperature.",443.0,983.0,20.3
48,0.91,0,0.0,0,0.225,0,0,0,0.0,0.0,0.0,0,95.943,0,0,0,2.02,0.0,0.0,0,0.034,0.0,0.0,0.0,0,0.0,0,0.85,0,0,0.018,0.0,0.0,0,0,0,"The ingots were homogenized at 1250 °C for 2 h, then hot rolled to a final thickness of 4 mm through 7 passes. And subsequently, the steel was cooled in a furnace to room temperature obtaining the microstructure of ferrite and pearlite. The hot-rolled sheets were then cold rolled to 1.2 mm with a reduction ratio of 70% after pickling in 10% hydrochloric acid. Then the cold rolled sheets were subjected to the different annealing processes using a tube furnace and salt baths. The experimental samples were divided into two groups, as shown in Fig. 1 . The second group (Q&amp;P = quenching and partitioning) was treated in the same way as the first group but with a quenching step involving supercooling from 840 °C to 175 °C (temperature between Ms and Mf) before reheating to 460 °C for different times, and the quenching process aimed to obtain a reasonable amount of martensite before partitioning and further enrich austenite with carbon during subsequent partitioning. These samples were isothermal at 460 °C for the corresponding times (4s).",657.0,1140.0,18.6
49,0.91,0,0.0,0,0.225,0,0,0,0.0,0.0,0.0,0,95.943,0,0,0,2.02,0.0,0.0,0,0.034,0.0,0.0,0.0,0,0.0,0,0.85,0,0,0.018,0.0,0.0,0,0,0,"The ingots were homogenized at 1250 °C for 2 h, then hot rolled to a final thickness of 4 mm through 7 passes. And subsequently, the steel was cooled in a furnace to room temperature obtaining the microstructure of ferrite and pearlite. The hot-rolled sheets were then cold rolled to 1.2 mm with a reduction ratio of 70% after pickling in 10% hydrochloric acid. Then the cold rolled sheets were subjected to the different annealing processes using a tube furnace and salt baths. The experimental samples were divided into two groups, as shown in Fig. 1 . The second group (Q&amp;P = quenching and partitioning) was treated in the same way as the first group but with a quenching step involving supercooling from 840 °C to 175 °C (temperature between Ms and Mf) before reheating to 460 °C for different times, and the quenching process aimed to obtain a reasonable amount of martensite before partitioning and further enrich austenite with carbon during subsequent partitioning. These samples were isothermal at 460 °C for the corresponding times (20s).",519.0,1039.0,23.0
50,0.91,0,0.0,0,0.225,0,0,0,0.0,0.0,0.0,0,95.943,0,0,0,2.02,0.0,0.0,0,0.034,0.0,0.0,0.0,0,0.0,0,0.85,0,0,0.018,0.0,0.0,0,0,0,"The ingots were homogenized at 1250 °C for 2 h, then hot rolled to a final thickness of 4 mm through 7 passes. And subsequently, the steel was cooled in a furnace to room temperature obtaining the microstructure of ferrite and pearlite. The hot-rolled sheets were then cold rolled to 1.2 mm with a reduction ratio of 70% after pickling in 10% hydrochloric acid. Then the cold rolled sheets were subjected to the different annealing processes using a tube furnace and salt baths. The experimental samples were divided into two groups, as shown in Fig. 1 . The second group (Q&amp;P = quenching and partitioning) was treated in the same way as the first group but with a quenching step involving supercooling from 840 °C to 175 °C (temperature between Ms and Mf) before reheating to 460 °C for different times, and the quenching process aimed to obtain a reasonable amount of martensite before partitioning and further enrich austenite with carbon during subsequent partitioning. These samples were isothermal at 460 °C for the corresponding times (30s).",736.0,1020.0,23.6
51,0.91,0,0.0,0,0.225,0,0,0,0.0,0.0,0.0,0,95.943,0,0,0,2.02,0.0,0.0,0,0.034,0.0,0.0,0.0,0,0.0,0,0.85,0,0,0.018,0.0,0.0,0,0,0,"The ingots were homogenized at 1250 °C for 2 h, then hot rolled to a final thickness of 4 mm through 7 passes. And subsequently, the steel was cooled in a furnace to room temperature obtaining the microstructure of ferrite and pearlite. The hot-rolled sheets were then cold rolled to 1.2 mm with a reduction ratio of 70% after pickling in 10% hydrochloric acid. Then the cold rolled sheets were subjected to the different annealing processes using a tube furnace and salt baths. The experimental samples were divided into two groups, as shown in Fig. 1 . The second group (Q&amp;P = quenching and partitioning) was treated in the same way as the first group but with a quenching step involving supercooling from 840 °C to 175 °C (temperature between Ms and Mf) before reheating to 460 °C for different times, and the quenching process aimed to obtain a reasonable amount of martensite before partitioning and further enrich austenite with carbon during subsequent partitioning. These samples were isothermal at 460 °C for the corresponding times (60s).",636.0,984.0,25.9
52,0.91,0,0.0,0,0.225,0,0,0,0.0,0.0,0.0,0,95.943,0,0,0,2.02,0.0,0.0,0,0.034,0.0,0.0,0.0,0,0.0,0,0.85,0,0,0.018,0.0,0.0,0,0,0,"The ingots were homogenized at 1250 °C for 2 h, then hot rolled to a final thickness of 4 mm through 7 passes. And subsequently, the steel was cooled in a furnace to room temperature obtaining the microstructure of ferrite and pearlite. The hot-rolled sheets were then cold rolled to 1.2 mm with a reduction ratio of 70% after pickling in 10% hydrochloric acid. Then the cold rolled sheets were subjected to the different annealing processes using a tube furnace and salt baths. The experimental samples were divided into two groups, as shown in Fig. 1 . The second group (Q&amp;P = quenching and partitioning) was treated in the same way as the first group but with a quenching step involving supercooling from 840 °C to 175 °C (temperature between Ms and Mf) before reheating to 460 °C for different times, and the quenching process aimed to obtain a reasonable amount of martensite before partitioning and further enrich austenite with carbon during subsequent partitioning. These samples were isothermal at 460 °C for the corresponding times (160s).",623.0,1000.0,24.1
53,0.0,0,0.0,0,0.02,0,0,0,0.0,20.02,0.0,0,71.02,0,0,0,8.21,0.0,0.32,0,0.0,0.05,0.0,0.0,0,0.0,0,0.36,0,0,0.0,0.0,0.0,0,0,0,"The alloy was prepared using an induction furnace under nitrogen atmosphere, followed by the pressure electroslag remelting process. The remelted ingots with dimensions of 50 mm × 70 mm × 700 mm were homogenized at 1373 K (1100 °C) for 120 minutes, hot rolled at temperatures between 1373 K and 1473 K (1100 °C and 1200 °C) to a final thickness of 20 mm, and finally solution annealed at 1373 K (1100 °C) for 30 minutes. The solutionized material was cut perpendicular to the hot-rolling direction and machined to workpieces in the form of plates of 5 mm thickness. The workpieces were cold rolled from 5 to 1 mm thickness (~80 pct area reduction) and annealed at 1373 K (1100 °C) for 180 seconds; the workpieces were finally quenched in water. Based on Thermo-Calc computation results, the austenite phase in the newly designed DSS under the aforementioned annealing condition consists of 0.43 wt pct nitrogen.",530.0,890.0,94.0
54,0.0,0,0.0,0,0.44,0,0,0,0.0,3.4,0.429,0,71.4457,0,0,0,24.0,0.0,0.0,0,0.0,0.0,0.0,0.013,0,0.0023,0,0.27,0,0,0.0,0.0,0.0,0,0,0,The high-Mn steel with a thickness of 20 mm was fabricated through hot rolling process after heating to 1250 °C.,430.0,850.0,81.0
55,0.0,0,0.0,0,0.44,0,0,0,0.0,3.4,0.429,0,71.4457,0,0,0,24.0,0.0,0.0,0,0.0,0.0,0.0,0.013,0,0.0023,0,0.27,0,0,0.0,0.0,0.0,0,0,0,"The high-Mn steel with a thickness of 20 mm was fabricated through hot rolling process after heating to 1250 °C. In order to evaluate anisotropy on the mechanical properties, the as-received high-Mn plates (AS) were cold-rolled into 5% thickness reduction. Schematic diagram of annealing process and specimen direction for high-Mn austenitic steels in this study is presented in Fig. 1 and specimen information on cold-rolling, annealing and direction condition used in this study was shown in Table 2. The microstructure of transverse–longitudinal (T–L) direction specimen specimen was observed by optical microscopy.",847.0,1048.0,44.2
56,0.0,0,0.0,0,0.44,0,0,0,0.0,3.4,0.429,0,71.4457,0,0,0,24.0,0.0,0.0,0,0.0,0.0,0.0,0.013,0,0.0023,0,0.27,0,0,0.0,0.0,0.0,0,0,0,"The high-Mn steel with a thickness of 20 mm was fabricated through hot rolling process after heating to 1250 °C. In order to evaluate anisotropy on the mechanical properties, the as-received high-Mn plates (AS) were cold-rolled into 5% thickness reduction. For the recrystallization behavior analysis, cold-rolled samples were annealed at different temperatures ranging from 600 °C for 15 min and followed by water quenching. Schematic diagram of annealing process and specimen direction for high-Mn austenitic steels in this study is presented in Fig. 1 and specimen information on cold-rolling, annealing and direction condition used in this study was shown in Table 2.The microstructure of longitudinal–transverse (L-T) direction specimen was observed by optical microscopy. ",693.0,1090.0,56.2
57,0.0,0,0.0,0,0.44,0,0,0,0.0,3.4,0.429,0,71.4457,0,0,0,24.0,0.0,0.0,0,0.0,0.0,0.0,0.013,0,0.0023,0,0.27,0,0,0.0,0.0,0.0,0,0,0,"The high-Mn steel with a thickness of 20 mm was fabricated through hot rolling process after heating to 1250 °C. In order to evaluate anisotropy on the mechanical properties, the as-received high-Mn plates (AS) were cold-rolled into 5% thickness reduction. For the recrystallization behavior analysis, cold-rolled samples were annealed at different temperatures ranging from 600 °C for 15 min and followed by water quenching. Schematic diagram of annealing process and specimen direction for high-Mn austenitic steels in this study is presented in Fig. 1 and specimen information on cold-rolling, annealing and direction condition used in this study was shown in Table 2.In order to evaluate anisotropy on the mechanical properties, the as-received high-Mn plates (AS) were cold-rolled into 5% thickness reduction. The microstructure of transverse–longitudinal (T–L) direction specimen specimen was observed by optical microscopy.",655.0,997.0,54.5
58,0.0,0,0.0,0,0.44,0,0,0,0.0,3.4,0.429,0,71.4457,0,0,0,24.0,0.0,0.0,0,0.0,0.0,0.0,0.013,0,0.0023,0,0.27,0,0,0.0,0.0,0.0,0,0,0,"The high-Mn steel with a thickness of 20 mm was fabricated through hot rolling process after heating to 1250 °C. In order to evaluate anisotropy on the mechanical properties, the as-received high-Mn plates (AS) were cold-rolled into 5% thickness reduction. For the recrystallization behavior analysis, cold-rolled samples were annealed at different temperatures ranging from 700 °C for 15 min and followed by water quenching. Schematic diagram of annealing process and specimen direction for high-Mn austenitic steels in this study is presented in Fig. 1 and specimen information on cold-rolling, annealing and direction condition used in this study was shown in Table 2.The microstructure of longitudinal–transverse (L-T) direction specimen was observed by optical microscopy. ",614.0,1063.0,60.1
59,0.0,0,0.0,0,0.44,0,0,0,0.0,3.4,0.429,0,71.4457,0,0,0,24.0,0.0,0.0,0,0.0,0.0,0.0,0.013,0,0.0023,0,0.27,0,0,0.0,0.0,0.0,0,0,0,"The high-Mn steel with a thickness of 20 mm was fabricated through hot rolling process after heating to 1250 °C. In order to evaluate anisotropy on the mechanical properties, the as-received high-Mn plates (AS) were cold-rolled into 5% thickness reduction. For the recrystallization behavior analysis, cold-rolled samples were annealed at different temperatures ranging from 700 °C for 15 min and followed by water quenching. Schematic diagram of annealing process and specimen direction for high-Mn austenitic steels in this study is presented in Fig. 1 and specimen information on cold-rolling, annealing and direction condition used in this study was shown in Table 2.The microstructure of transverse–longitudinal (T–L) direction specimen specimen was observed by optical microscopy.",605.0,971.0,58.1
60,0.0,0,0.0,0,0.44,0,0,0,0.0,3.4,0.429,0,71.4457,0,0,0,24.0,0.0,0.0,0,0.0,0.0,0.0,0.013,0,0.0023,0,0.27,0,0,0.0,0.0,0.0,0,0,0,"The high-Mn steel with a thickness of 20 mm was fabricated through hot rolling process after heating to 1250 °C. In order to evaluate anisotropy on the mechanical properties, the as-received high-Mn plates (AS) were cold-rolled into 5% thickness reduction. For the recrystallization behavior analysis, cold-rolled samples were annealed at different temperatures ranging from 800 °C for 15 min and followed by water quenching. Schematic diagram of annealing process and specimen direction for high-Mn austenitic steels in this study is presented in Fig. 1 and specimen information on cold-rolling, annealing and direction condition used in this study was shown in Table 2.The microstructure of longitudinal–transverse (L-T) direction specimen was observed by optical microscopy. ",524.0,1024.0,66.8
61,0.0,0,0.0,0,0.44,0,0,0,0.0,3.4,0.429,0,71.4457,0,0,0,24.0,0.0,0.0,0,0.0,0.0,0.0,0.013,0,0.0023,0,0.27,0,0,0.0,0.0,0.0,0,0,0,"The high-Mn steel with a thickness of 20 mm was fabricated through hot rolling process after heating to 1250 °C. In order to evaluate anisotropy on the mechanical properties, the as-received high-Mn plates (AS) were cold-rolled into 5% thickness reduction. For the recrystallization behavior analysis, cold-rolled samples were annealed at different temperatures ranging from 800 °C for 15 min and followed by water quenching. Schematic diagram of annealing process and specimen direction for high-Mn austenitic steels in this study is presented in Fig. 1 and specimen information on cold-rolling, annealing and direction condition used in this study was shown in Table 2.The microstructure of transverse–longitudinal (T–L) direction specimen specimen was observed by optical microscopy.",543.0,951.0,58.4
62,0.0,0,0.0,0,0.44,0,0,0,0.0,3.4,0.429,0,71.4457,0,0,0,24.0,0.0,0.0,0,0.0,0.0,0.0,0.013,0,0.0023,0,0.27,0,0,0.0,0.0,0.0,0,0,0,"The high-Mn steel with a thickness of 20 mm was fabricated through hot rolling process after heating to 1250 °C. In order to evaluate anisotropy on the mechanical properties, the as-received high-Mn plates (AS) were cold-rolled into 10% thickness reduction. Schematic diagram of annealing process and specimen direction for high-Mn austenitic steels in this study is presented in Fig. 1 and specimen information on cold-rolling, annealing and direction condition used in this study was shown in Table 2. The microstructure of longitudinal–transverse (L-T) direction specimen was observed by optical microscopy. ",993.0,1167.0,33.3
63,0.0,0,0.0,0,0.44,0,0,0,0.0,3.4,0.429,0,71.4457,0,0,0,24.0,0.0,0.0,0,0.0,0.0,0.0,0.013,0,0.0023,0,0.27,0,0,0.0,0.0,0.0,0,0,0,"The high-Mn steel with a thickness of 20 mm was fabricated through hot rolling process after heating to 1250 °C. In order to evaluate anisotropy on the mechanical properties, the as-received high-Mn plates (AS) were cold-rolled into 10% thickness reduction. Schematic diagram of annealing process and specimen direction for high-Mn austenitic steels in this study is presented in Fig. 1 and specimen information on cold-rolling, annealing and direction condition used in this study was shown in Table 2. The microstructure of transverse–longitudinal (T–L) direction specimen specimen was observed by optical microscopy.",1056.0,1169.0,27.5
64,0.0,0,0.0,0,0.44,0,0,0,0.0,3.4,0.429,0,71.4457,0,0,0,24.0,0.0,0.0,0,0.0,0.0,0.0,0.013,0,0.0023,0,0.27,0,0,0.0,0.0,0.0,0,0,0,"The high-Mn steel with a thickness of 20 mm was fabricated through hot rolling process after heating to 1250 °C. In order to evaluate anisotropy on the mechanical properties, the as-received high-Mn plates (AS) were cold-rolled into 10% thickness reduction. For the recrystallization behavior analysis, cold-rolled samples were annealed at different temperatures ranging from 600 °C for 15 min and followed by water quenching. Schematic diagram of annealing process and specimen direction for high-Mn austenitic steels in this study is presented in Fig. 1 and specimen information on cold-rolling, annealing and direction condition used in this study was shown in Table 2.The microstructure of longitudinal–transverse (L-T) direction specimen was observed by optical microscopy. ",838.0,1163.0,43.4
65,0.0,0,0.0,0,0.44,0,0,0,0.0,3.4,0.429,0,71.4457,0,0,0,24.0,0.0,0.0,0,0.0,0.0,0.0,0.013,0,0.0023,0,0.27,0,0,0.0,0.0,0.0,0,0,0,"The high-Mn steel with a thickness of 20 mm was fabricated through hot rolling process after heating to 1250 °C. In order to evaluate anisotropy on the mechanical properties, the as-received high-Mn plates (AS) were cold-rolled into 10% thickness reduction. For the recrystallization behavior analysis, cold-rolled samples were annealed at different temperatures ranging from 600 °C for 15 min and followed by water quenching. Schematic diagram of annealing process and specimen direction for high-Mn austenitic steels in this study is presented in Fig. 1 and specimen information on cold-rolling, annealing and direction condition used in this study was shown in Table 2.The microstructure of transverse–longitudinal (T–L) direction specimen specimen was observed by optical microscopy.",843.0,1110.0,41.1
66,0.0,0,0.0,0,0.44,0,0,0,0.0,3.4,0.429,0,71.4457,0,0,0,24.0,0.0,0.0,0,0.0,0.0,0.0,0.013,0,0.0023,0,0.27,0,0,0.0,0.0,0.0,0,0,0,"The high-Mn steel with a thickness of 20 mm was fabricated through hot rolling process after heating to 1250 °C. In order to evaluate anisotropy on the mechanical properties, the as-received high-Mn plates (AS) were cold-rolled into 10% thickness reduction. For the recrystallization behavior analysis, cold-rolled samples were annealed at different temperatures ranging from 700 °C for 15 min and followed by water quenching. Schematic diagram of annealing process and specimen direction for high-Mn austenitic steels in this study is presented in Fig. 1 and specimen information on cold-rolling, annealing and direction condition used in this study was shown in Table 2.The microstructure of longitudinal–transverse (L-T) direction specimen was observed by optical microscopy. ",724.0,1133.0,51.7
67,0.0,0,0.0,0,0.44,0,0,0,0.0,3.4,0.429,0,71.4457,0,0,0,24.0,0.0,0.0,0,0.0,0.0,0.0,0.013,0,0.0023,0,0.27,0,0,0.0,0.0,0.0,0,0,0,"The high-Mn steel with a thickness of 20 mm was fabricated through hot rolling process after heating to 1250 °C. In order to evaluate anisotropy on the mechanical properties, the as-received high-Mn plates (AS) were cold-rolled into 10% thickness reduction. For the recrystallization behavior analysis, cold-rolled samples were annealed at different temperatures ranging from 700 °C for 15 min and followed by water quenching. Schematic diagram of annealing process and specimen direction for high-Mn austenitic steels in this study is presented in Fig. 1 and specimen information on cold-rolling, annealing and direction condition used in this study was shown in Table 2.The microstructure of transverse–longitudinal (T–L) direction specimen specimen was observed by optical microscopy.",744.0,1061.0,46.6
68,0.0,0,0.0,0,0.44,0,0,0,0.0,3.4,0.429,0,71.4457,0,0,0,24.0,0.0,0.0,0,0.0,0.0,0.0,0.013,0,0.0023,0,0.27,0,0,0.0,0.0,0.0,0,0,0,"The high-Mn steel with a thickness of 20 mm was fabricated through hot rolling process after heating to 1250 °C. In order to evaluate anisotropy on the mechanical properties, the as-received high-Mn plates (AS) were cold-rolled into 10% thickness reduction. For the recrystallization behavior analysis, cold-rolled samples were annealed at different temperatures ranging from 800 °C for 15 min and followed by water quenching. Schematic diagram of annealing process and specimen direction for high-Mn austenitic steels in this study is presented in Fig. 1 and specimen information on cold-rolling, annealing and direction condition used in this study was shown in Table 2.The microstructure of longitudinal–transverse (L-T) direction specimen was observed by optical microscopy. ",550.0,1044.0,60.0
69,0.0,0,0.0,0,0.44,0,0,0,0.0,3.4,0.429,0,71.4457,0,0,0,24.0,0.0,0.0,0,0.0,0.0,0.0,0.013,0,0.0023,0,0.27,0,0,0.0,0.0,0.0,0,0,0,"The high-Mn steel with a thickness of 20 mm was fabricated through hot rolling process after heating to 1250 °C. In order to evaluate anisotropy on the mechanical properties, the as-received high-Mn plates (AS) were cold-rolled into 10% thickness reduction. For the recrystallization behavior analysis, cold-rolled samples were annealed at different temperatures ranging from 800 °C for 15 min and followed by water quenching. Schematic diagram of annealing process and specimen direction for high-Mn austenitic steels in this study is presented in Fig. 1 and specimen information on cold-rolling, annealing and direction condition used in this study was shown in Table 2.The microstructure of transverse–longitudinal (T–L) direction specimen specimen was observed by optical microscopy.",603.0,1015.0,54.0
70,0.0,0,0.0,0,0.44,0,0,0,0.0,3.4,0.429,0,71.4457,0,0,0,24.0,0.0,0.0,0,0.0,0.0,0.0,0.013,0,0.0023,0,0.27,0,0,0.0,0.0,0.0,0,0,0,"The high-Mn steel with a thickness of 20 mm was fabricated through hot rolling process after heating to 1250 °C. In order to evaluate anisotropy on the mechanical properties, the as-received high-Mn plates (AS) were cold-rolled into 10% thickness reduction. For the recrystallization behavior analysis, cold-rolled samples were annealed at different temperatures ranging from 900 °C for 15 min and followed by water quenching. Schematic diagram of annealing process and specimen direction for high-Mn austenitic steels in this study is presented in Fig. 1 and specimen information on cold-rolling, annealing and direction condition used in this study was shown in Table 2.The microstructure of longitudinal–transverse (L-T) direction specimen was observed by optical microscopy. ",344.0,953.0,90.2
71,0.0,0,0.0,0,0.44,0,0,0,0.0,3.4,0.429,0,71.4457,0,0,0,24.0,0.0,0.0,0,0.0,0.0,0.0,0.013,0,0.0023,0,0.27,0,0,0.0,0.0,0.0,0,0,0,"The high-Mn steel with a thickness of 20 mm was fabricated through hot rolling process after heating to 1250 °C. In order to evaluate anisotropy on the mechanical properties, the as-received high-Mn plates (AS) were cold-rolled into 10% thickness reduction. For the recrystallization behavior analysis, cold-rolled samples were annealed at different temperatures ranging from 900 °C for 15 min and followed by water quenching. Schematic diagram of annealing process and specimen direction for high-Mn austenitic steels in this study is presented in Fig. 1 and specimen information on cold-rolling, annealing and direction condition used in this study was shown in Table 2.The microstructure of transverse–longitudinal (T–L) direction specimen specimen was observed by optical microscopy.",302.0,898.0,91.8
72,0.0,0,0.0,0,0.44,0,0,0,0.0,3.4,0.429,0,71.4457,0,0,0,24.0,0.0,0.0,0,0.0,0.0,0.0,0.013,0,0.0023,0,0.27,0,0,0.0,0.0,0.0,0,0,0,"The high-Mn steel with a thickness of 20 mm was fabricated through hot rolling process after heating to 1250 °C. In order to evaluate anisotropy on the mechanical properties, the as-received high-Mn plates (AS) were cold-rolled into 30% thickness reduction. Schematic diagram of annealing process and specimen direction for high-Mn austenitic steels in this study is presented in Fig. 1 and specimen information on cold-rolling, annealing and direction condition used in this study was shown in Table 2. The microstructure of longitudinal–transverse (L-T) direction specimen was observed by optical microscopy. ",1426.0,1443.0,13.3
73,0.0,0,0.0,0,0.44,0,0,0,0.0,3.4,0.429,0,71.4457,0,0,0,24.0,0.0,0.0,0,0.0,0.0,0.0,0.013,0,0.0023,0,0.27,0,0,0.0,0.0,0.0,0,0,0,"The high-Mn steel with a thickness of 20 mm was fabricated through hot rolling process after heating to 1250 °C. In order to evaluate anisotropy on the mechanical properties, the as-received high-Mn plates (AS) were cold-rolled into 30% thickness reduction. Schematic diagram of annealing process and specimen direction for high-Mn austenitic steels in this study is presented in Fig. 1 and specimen information on cold-rolling, annealing and direction condition used in this study was shown in Table 2. The microstructure of transverse–longitudinal (T–L) direction specimen specimen was observed by optical microscopy.",1492.0,1524.0,18.3
74,0.0,0,0.0,0,0.44,0,0,0,0.0,3.4,0.429,0,71.4457,0,0,0,24.0,0.0,0.0,0,0.0,0.0,0.0,0.013,0,0.0023,0,0.27,0,0,0.0,0.0,0.0,0,0,0,"The high-Mn steel with a thickness of 20 mm was fabricated through hot rolling process after heating to 1250 °C. In order to evaluate anisotropy on the mechanical properties, the as-received high-Mn plates (AS) were cold-rolled into 30% thickness reduction. For the recrystallization behavior analysis, cold-rolled samples were annealed at different temperatures ranging from 600 °C for 15 min and followed by water quenching. Schematic diagram of annealing process and specimen direction for high-Mn austenitic steels in this study is presented in Fig. 1 and specimen information on cold-rolling, annealing and direction condition used in this study was shown in Table 2.The microstructure of longitudinal–transverse (L-T) direction specimen was observed by optical microscopy. ",1173.0,1366.0,31.7
75,0.0,0,0.0,0,0.44,0,0,0,0.0,3.4,0.429,0,71.4457,0,0,0,24.0,0.0,0.0,0,0.0,0.0,0.0,0.013,0,0.0023,0,0.27,0,0,0.0,0.0,0.0,0,0,0,"The high-Mn steel with a thickness of 20 mm was fabricated through hot rolling process after heating to 1250 °C. In order to evaluate anisotropy on the mechanical properties, the as-received high-Mn plates (AS) were cold-rolled into 30% thickness reduction. For the recrystallization behavior analysis, cold-rolled samples were annealed at different temperatures ranging from 600 °C for 15 min and followed by water quenching. Schematic diagram of annealing process and specimen direction for high-Mn austenitic steels in this study is presented in Fig. 1 and specimen information on cold-rolling, annealing and direction condition used in this study was shown in Table 2.The microstructure of transverse–longitudinal (T–L) direction specimen specimen was observed by optical microscopy.",1314.0,1464.0,28.3
76,0.0,0,0.0,0,0.44,0,0,0,0.0,3.4,0.429,0,71.4457,0,0,0,24.0,0.0,0.0,0,0.0,0.0,0.0,0.013,0,0.0023,0,0.27,0,0,0.0,0.0,0.0,0,0,0,"The high-Mn steel with a thickness of 20 mm was fabricated through hot rolling process after heating to 1250 °C. In order to evaluate anisotropy on the mechanical properties, the as-received high-Mn plates (AS) were cold-rolled into 30% thickness reduction. For the recrystallization behavior analysis, cold-rolled samples were annealed at different temperatures ranging from 700 °C for 15 min and followed by water quenching. Schematic diagram of annealing process and specimen direction for high-Mn austenitic steels in this study is presented in Fig. 1 and specimen information on cold-rolling, annealing and direction condition used in this study was shown in Table 2.The microstructure of longitudinal–transverse (L-T) direction specimen was observed by optical microscopy. ",878.0,1201.0,38.8
77,0.0,0,0.0,0,0.44,0,0,0,0.0,3.4,0.429,0,71.4457,0,0,0,24.0,0.0,0.0,0,0.0,0.0,0.0,0.013,0,0.0023,0,0.27,0,0,0.0,0.0,0.0,0,0,0,"The high-Mn steel with a thickness of 20 mm was fabricated through hot rolling process after heating to 1250 °C. In order to evaluate anisotropy on the mechanical properties, the as-received high-Mn plates (AS) were cold-rolled into 30% thickness reduction. For the recrystallization behavior analysis, cold-rolled samples were annealed at different temperatures ranging from 700 °C for 15 min and followed by water quenching. Schematic diagram of annealing process and specimen direction for high-Mn austenitic steels in this study is presented in Fig. 1 and specimen information on cold-rolling, annealing and direction condition used in this study was shown in Table 2.The microstructure of transverse–longitudinal (T–L) direction specimen specimen was observed by optical microscopy.",1050.0,1299.0,31.7
