Repository: Jack-Liu0227/inversedesign

# InverseDesign (Agno + Fewshot + HITL)

一个用于新材料推荐与性能预测的工作流项目：

- `material_recommender_agent`：基于历史数据（CSV 知识库）推荐候选组分。
- `material_predictor_agent`：基于相似样本检索（few-shot）预测性能。
- `material_discovery_workflow`：人在回路（HITL）闭环，支持暂停、人工确认、实验反馈、继续迭代。

## 1. 项目结构

```text
inversedesign/
├─ datasets/                  # 各类合金数据
├─ examples/                  # 旧示例代码
├─ src/
│  ├─ agents/
│  │  ├─ material_recommender_agent.py
│  │  ├─ material_predictor_agent.py
│  │  └─ material_review_agent.py
│  ├─ fewshot/
│  │  ├─ skills/
│  │  │  ├─ dataset_registry.json   # 数据集配置（可配置）
│  │  │  └─ routing_rules.json      # 路由规则（可配置）
│  │  ├─ predictor.py
│  │  └─ dataset_registry.py
│  ├─ workflows/

File: datasets/Steel/steel.csv (part 3 of 16)
ID,Al(wt%),As(wt%),B(wt%),Bi(wt%),C(wt%),Ca(wt%),Ce(wt%),Cl(wt%),Co(wt%),Cr(wt%),Cu(wt%),F(wt%),Fe(wt%),H(wt%),La(wt%),Mg(wt%),Mn(wt%),Mo(wt%),N(wt%),Na(wt%),Nb(wt%),Ni(wt%),O(wt%),P(wt%),Pb(wt%),S(wt%),Sb(wt%),Si(wt%),Sn(wt%),Ta(wt%),Ti(wt%),V(wt%),W(wt%),Y(wt%),Zn(wt%),Zr(wt%),Processing_Description,YS(MPa),UTS(MPa),El(%)
78,0.0,0,0.0,0,0.44,0,0,0,0.0,3.4,0.429,0,71.4457,0,0,0,24.0,0.0,0.0,0,0.0,0.0,0.0,0.013,0,0.0023,0,0.27,0,0,0.0,0.0,0.0,0,0,0,"The high-Mn steel with a thickness of 20 mm was fabricated through hot rolling process after heating to 1250 °C. In order to evaluate anisotropy on the mechanical properties, the as-received high-Mn plates (AS) were cold-rolled into 30% thickness reduction. For the recrystallization behavior analysis, cold-rolled samples were annealed at different temperatures ranging from 800 °C for 15 min and followed by water quenching. Schematic diagram of annealing process and specimen direction for high-Mn austenitic steels in this study is presented in Fig. 1 and specimen information on cold-rolling, annealing and direction condition used in this study was shown in Table 2.The microstructure of longitudinal–transverse (L-T) direction specimen was observed by optical microscopy. ",494.0,1057.0,61.8
79,0.0,0,0.0,0,0.44,0,0,0,0.0,3.4,0.429,0,71.4457,0,0,0,24.0,0.0,0.0,0,0.0,0.0,0.0,0.013,0,0.0023,0,0.27,0,0,0.0,0.0,0.0,0,0,0,"The high-Mn steel with a thickness of 20 mm was fabricated through hot rolling process after heating to 1250 °C. In order to evaluate anisotropy on the mechanical properties, the as-received high-Mn plates (AS) were cold-rolled into 30% thickness reduction. For the recrystallization behavior analysis, cold-rolled samples were annealed at different temperatures ranging from 800 °C for 15 min and followed by water quenching. Schematic diagram of annealing process and specimen direction for high-Mn austenitic steels in this study is presented in Fig. 1 and specimen information on cold-rolling, annealing and direction condition used in this study was shown in Table 2.The microstructure of transverse–longitudinal (T–L) direction specimen specimen was observed by optical microscopy.",550.0,1107.0,53.3
80,0.0,0,0.0,0,0.44,0,0,0,0.0,3.4,0.429,0,71.4457,0,0,0,24.0,0.0,0.0,0,0.0,0.0,0.0,0.013,0,0.0023,0,0.27,0,0,0.0,0.0,0.0,0,0,0,"The high-Mn steel with a thickness of 20 mm was fabricated through hot rolling process after heating to 1250 °C. In order to evaluate anisotropy on the mechanical properties, the as-received high-Mn plates (AS) were cold-rolled into 30% thickness reduction. For the recrystallization behavior analysis, cold-rolled samples were annealed at different temperatures ranging from 900 °C for 15 min and followed by water quenching. Schematic diagram of annealing process and specimen direction for high-Mn austenitic steels in this study is presented in Fig. 1 and specimen information on cold-rolling, annealing and direction condition used in this study was shown in Table 2.The microstructure of longitudinal–transverse (L-T) direction specimen was observed by optical microscopy. ",359.0,964.0,88.2
81,0.0,0,0.0,0,0.44,0,0,0,0.0,3.4,0.429,0,71.4457,0,0,0,24.0,0.0,0.0,0,0.0,0.0,0.0,0.013,0,0.0023,0,0.27,0,0,0.0,0.0,0.0,0,0,0,"The high-Mn steel with a thickness of 20 mm was fabricated through hot rolling process after heating to 1250 °C. In order to evaluate anisotropy on the mechanical properties, the as-received high-Mn plates (AS) were cold-rolled into 30% thickness reduction. For the recrystallization behavior analysis, cold-rolled samples were annealed at different temperatures ranging from 900 °C for 15 min and followed by water quenching. Schematic diagram of annealing process and specimen direction for high-Mn austenitic steels in this study is presented in Fig. 1 and specimen information on cold-rolling, annealing and direction condition used in this study was shown in Table 2.The microstructure of transverse–longitudinal (T–L) direction specimen specimen was observed by optical microscopy.",351.0,964.0,89.9
82,0.0,0,0.0,0,0.34,0,0,0,7.58,6.73,0.0,0,59.52,0,0,0,16.75,0.0,0.0,0,0.0,1.45,0.0,0.0,0,0.0,0,0.0,0,0,0.0,1.48,0.0,0,0,0," The HEA ingot (8 kg) was rolled at 1100-900 °C to a 12-mm-thick plate after homogenization at 1100 °C for 6 h. The actual composition of the HEA, measured by inductively coupled plasma mass spectroscopy, was determined to be V8 . 95Cr9 . 34Fe43 . 00Co30 . 20Ni5.21 (at.%). The austenitic high-Mn TWIP steel was also fabricated using a vacuum induction furnace with a composition of 0.45C-24Mn-6Cr (wt.%) with small amounts of P, S, and N. After homogenization at 1200 °C for 1 h, the high-Mn steel ingot was rolled at 1100-900 °C, water-cooled to 450 °C, held at this temperature for 1 h, and cooled to room temperature to produce a 12-mm-thick plate. The welded stack (total thickness: 36 mm) was homogenized at 1200 °C for 1 h, hot-rolled at 1100-900 °C, and then cold-rolled to produce a 2-mm-thick sheet. This MLS was annealed at 850 °C for 10 min under an argon atmosphere and water-quenched to obtain fully recrystallized microstructures in both HEA and high-Mn layers. The fabrication procedures for the high-Mn/HEA/high-Mn MLS are illustrated in Fig. 1 .",469.0,909.0,53.4
83,0.0,0,0.0,0,0.45,0,0,0,0.0,0.0,0.0,0,80.382,0,0,0,19.1,0.0,0.005,0,0.0,0.0,0.0,0.01,0,0.003,0,0.05,0,0,0.0,0.0,0.0,0,0,0,"Thick plates of 30mm in thickness were homogenized at 1200°C for 1h, and were rolled in the range of 1100-900°C to produce 5.5-mm-thick sheet. The hot-rolled sheets were water-cooled to 450°C, held at this temperature for 1h in order to simulate a coiling procedure, and cooled to room temperature in the air.",438.0,1087.0,60.8
84,0.0,0,0.0,0,0.45,0,0,0,0.0,0.0,0.0,0,77.679,0,0,0,21.8,0.0,0.009,0,0.0,0.0,0.0,0.01,0,0.002,0,0.05,0,0,0.0,0.0,0.0,0,0,0,"Thick plates of 30mm in thickness were homogenized at 1200°C for 1h, and were rolled in the range of 1100-900°C to produce 5.5-mm-thick sheet. The hot-rolled sheets were water-cooled to 450°C, held at this temperature for 1h in order to simulate a coiling procedure, and cooled to room temperature in the air.",435.0,997.0,73.8
85,2.0,0,0.0,0,0.45,0,0,0,0.0,0.0,0.0,0,78.181,0,0,0,19.3,0.0,0.007,0,0.0,0.0,0.0,0.01,0,0.002,0,0.05,0,0,0.0,0.0,0.0,0,0,0,"Thick plates of 30mm in thickness were homogenized at 1200°C for 1h, and were rolled in the range of 1100-900°C to produce 5.5-mm-thick sheet. The hot-rolled sheets were water-cooled to 450°C, held at this temperature for 1h in order to simulate a coiling procedure, and cooled to room temperature in the air.",446.0,843.0,70.5
86,2.0,0,0.0,0,0.46,0,0,0,0.0,0.0,0.0,0,75.869,0,0,0,21.6,0.0,0.011,0,0.0,0.0,0.0,0.01,0,0.0,0,0.05,0,0,0.0,0.0,0.0,0,0,0,"Thick plates of 30mm in thickness were homogenized at 1200°C for 1h, and were rolled in the range of 1100-900°C to produce 5.5-mm-thick sheet. The hot-rolled sheets were water-cooled to 450°C, held at this temperature for 1h in order to simulate a coiling procedure, and cooled to room temperature in the air.",442.0,828.0,71.6
87,1.08,0,0.0,0,0.22,0,0,0,0.0,0.0,2.08,0,91.699,0,0,0,2.02,0.28,0.0,0,0.051,2.05,0.0,0.0,0,0.0,0,0.52,0,0,0.0,0.0,0.0,0,0,0,"The experimental steel was melted in vacuum and cast into ingots of ~80 mm thickness. The ingot was homogenized at 1200 °C for 2 h, and hot rolled to 12 mm thick strip in several passes with minimum reduction of 20% per pass. The nominal chemical composition of the experimental steel is given in Table 1 . Tensile specimens were machined parallel to the rolling direction, and microstructure was observed in the transverse direction.",1162.0,1661.0,12.8
88,1.08,0,0.0,0,0.22,0,0,0,0.0,0.0,2.08,0,91.699,0,0,0,2.02,0.28,0.0,0,0.051,2.05,0.0,0.0,0,0.0,0,0.52,0,0,0.0,0.0,0.0,0,0,0,"The experimental steel was melted in vacuum and cast into ingots of ~80 mm thickness. The ingot was homogenized at 1200 °C for 2 h, and hot rolled to 12 mm thick strip in several passes with minimum reduction of 20% per pass. The nominal chemical composition of the experimental steel is given in Table 1 . Tensile specimens were machined parallel to the rolling direction, and microstructure was observed in the transverse direction. With these temperatures, the specimens were fully austenitized at 870 °C for 300s, quenched into a salt bath kept at 240 °C, reheated to 400 °C and held for 180s in another salt bath and quenched to room temperature.",706.0,1263.0,21.2
89,1.08,0,0.0,0,0.22,0,0,0,0.0,0.0,2.08,0,91.699,0,0,0,2.02,0.28,0.0,0,0.051,2.05,0.0,0.0,0,0.0,0,0.52,0,0,0.0,0.0,0.0,0,0,0,"The experimental steel was melted in vacuum and cast into ingots of ~80 mm thickness. The ingot was homogenized at 1200 °C for 2 h, and hot rolled to 12 mm thick strip in several passes with minimum reduction of 20% per pass. The nominal chemical composition of the experimental steel is given in Table 1 . Tensile specimens were machined parallel to the rolling direction, and microstructure was observed in the transverse direction. With these temperatures, the specimens were fully austenitized at 870 °C for 300s, quenched into a salt bath kept at 240 °C, reheated to 400 °C and held for 180s in another salt bath and quenched to room temperature. After partitioning treatment, specimens were tempered at 500 °C for 1800s, see Fig. 1(b).",1003.0,1393.0,24.0
90,8.0,0,0.0,0,0.101,0,0,0,0.0,0.0,0.0,0,86.999,0,0,0,4.8,0.0,0.0,0,0.1,0.0,0.0,0.0,0,0.0,0,0.0,0,0,0.0,0.0,0.0,0,0,0,"Figure 1 presents the applied TMTs on the steels. The as-cast strip of the TRC steel was cut into small pieces (2.4 × 40 × 100 mm) and homogenized at 1200 °C for 30 min in vacuum. To have similar amount of reduction ratios to those applied in warm and cold rolling stages of the TRC steel (50% and 33%, respectively), the 3 mm sheets were warm rolled at 650 °C to 1.5 mm and subsequently cold rolled to 1 mm in thickness. The cold rolled sheets of both IC and TRC steels were finally annealed at 800 °C for 1 h under protective Ar atmosphere. All specimens were air cooled after hot/warm rolling or annealing.",513.0,612.0,28.5
91,8.3,0,0.0,0,0.094,0,0,0,0.0,0.0,0.0,0,86.611,0,0,0,4.9,0.0,0.0,0,0.095,0.0,0.0,0.0,0,0.0,0,0.0,0,0,0.0,0.0,0.0,0,0,0,"Figure 1 presents the applied TMTs on the steels. The homogenized strip was warm rolled at 650 °C to a thickness of 1.2 mm and then cold rolled to a final thickness of 0.8 mm . In the case of the IC steel, the ingot was homogenized at 1200 °C for 1 h, followed by hot rolling between 1100 and 1000 °C to produce plates with a thickness of 20 mm. The hot rolled plate was warm rolled at 650 °C to 3 mm in thickness and then subjected to an intermediate annealing at 850 °C for 15 min. To have similar amount of reduction ratios to those applied in warm and cold rolling stages of the TRC steel (50% and 33%, respectively), the 3 mm sheets were warm rolled at 650 °C to 1.5 mm and subsequently cold rolled to 1 mm in thickness. The cold rolled sheets of both IC and TRC steels were finally annealed at 800 °C for 1 h under protective Ar atmosphere. All specimens were air cooled after hot/warm rolling or annealing.",548.0,657.0,34.7
92,0.03,0,0.0,0,0.14,0,0,0,0.0,0.0,0.0,0,94.287,0,0,0,5.5,0.0,0.0,0,0.0,0.0,0.0,0.013,0,0.03,0,0.0,0,0,0.0,0.0,0.0,0,0,0,"The medium-Mn steel used in this study was developed by the Central Iron and Research Institute of China. Their chemical composition (wt.%) is shown in Table 1 . The basic process of producing the medium-Mn steel is to quench the prototype steel to obtain a martensite microstructure first and then anneal the quenched steel in the bipolar region (Ac1-Ac3) for austenite reversion transformation to obtain a multi-phase microstructure that consists of austenite, ultrafine ferrite and precipitated phase. The annealing time varies from 2 to 6h depending the content of C and Mn, and the desired mechanical properties such as yield strength, tensile strength and elongation. For the microstructure examination in TEM and EBSD, samples were firstly ground mechanically to a thickness of about 0.04mm, and then electro-polished in a twin-jet machine in a solution of 5% perchloric acid and 95% alcohol at about -20°C. ",1220.0,1418.0,11.8
93,0.0,0,0.0024,0,0.22,0,0,0,0.0,0.0,0.0,0,97.2876,0,0,0,1.58,0.0,0.0,0,0.0,0.0,0.0,0.064,0,0.014,0,0.81,0,0,0.022,0.0,0.0,0,0,0,"The medium-Mn steel used in this study was developed by the Central Iron and Research Institute of China. Their chemical composition (wt.%) is shown in Table 1 . The basic process of producing the medium-Mn steel is to quench the prototype steel to obtain a martensite microstructure first and then anneal the quenched steel in the bipolar region (Ac1-Ac3) for austenite reversion transformation to obtain a multi-phase microstructure that consists of austenite, ultrafine ferrite and precipitated phase. The annealing time varies from 2 to 6h depending the content of C and Mn, and the desired mechanical properties such as yield strength, tensile strength and elongation. For the microstructure examination in TEM and EBSD, samples were firstly ground mechanically to a thickness of about 0.04mm, and then electro-polished in a twin-jet machine in a solution of 5% perchloric acid and 95% alcohol at about -20°C. ",1058.0,1519.0,7.2
94,0.021,0,0.0,0,0.155,0,0,0,0.0,0.0,0.0,0,98.0625,0,0,0,1.47,0.0,0.0,0,0.0,0.0,0.0,0.0168,0,0.0077,0,0.267,0,0,0.0,0.0,0.0,0,0,0,"The carbon steel samples with 100 × 40 × 30 mm dimensions were cut and prepared from the as-cast plates using CNC machine for hot rolling process. The samples were hot-rolled at 1200 °C for 30 min followed by air cooling as shown in Fig. 1. The hot-rolled samples were then passed over a series of 6 passes down to a final thickness of 15 mm. After each pass, the sample was then heated to 1200 °C for 10 min in air before being rolled again. Two different heat treatment processes (QAMf and Q&P) were applied in this study, Fig. 2. The first heat treatment of low carbon steel (0.16C) was heating up to intercritical annealing zone (830 °C) followed by quenching in a salt bath after martensitic finish (160 °C). The second one was heating above Ac3 (830 °C) followed by quenching in salt bath after martensitic start (160 °C). The treated samples at 830 °C were in intercritical annealing zone of the two-phase area (i.e. ferrite and austenite). The treated samples at 830 °C were above AC3. The microstructure of trade Q&P steels basically consists of martensite (70%-80%) formed during quenching, ferrite (10%-20%) formed from the austenite phase during slow cooling, and dispersed retained austenite (5%-10%) stabilized by carbon enrichment during partitioning. The investigated low and medium hot rolled carbon steels were heat-treated using QAMf and Q&P processes.",629.0,645.0,16.0
95,0.021,0,0.0,0,0.155,0,0,0,0.0,0.0,0.0,0,98.0625,0,0,0,1.47,0.0,0.0,0,0.0,0.0,0.0,0.0168,0,0.0077,0,0.267,0,0,0.0,0.0,0.0,0,0,0,"The carbon steel samples with 100 × 40 × 30 mm dimensions were cut and prepared from the as-cast plates using CNC machine for hot rolling process. The samples were hot-rolled at 1200 °C for 30 min followed by air cooling as shown in Fig. 1. The hot-rolled samples were then passed over a series of 6 passes down to a final thickness of 15 mm. After each pass, the sample was then heated to 1200 °C for 10 min in air before being rolled again. Two different heat treatment processes (QAMf and Q&P) were applied in this study, Fig. 2. The first heat treatment of low carbon steel (0.16C) was heating up to intercritical annealing zone (830 °C) followed by quenching in a salt bath after martensitic finish (160 °C). The second one was heating above Ac3 (830 °C) followed by quenching in salt bath after martensitic start (160 °C). The treated samples at 830 °C were in intercritical annealing zone of the two-phase area (i.e. ferrite and austenite). The treated samples at 830 °C were above AC3. The microstructure of trade Q&P steels basically consists of martensite (70%-80%) formed during quenching, ferrite (10%-20%) formed from the austenite phase during slow cooling, and dispersed retained austenite (5%-10%) stabilized by carbon enrichment during partitioning. The investigated low and medium hot rolled carbon steels were heat-treated using QAMf and Q&P processes.",575.0,769.0,20.0
96,1.5,0,0.0,0,0.01,0,0,0,0.0,0.0,0.0,0,88.99,0,0,0,7.0,0.0,0.0,0,0.0,2.5,0.0,0.0,0,0.0,0,0.0,0,0,0.0,0.0,0.0,0,0,0,"After homogenization at 1473 K for 60min, hot rolling was conducted in eight passes between 750 and 1050 °C and then air quenching to room temperature. The hot-rolled plates were cold rolled for a total reduction of ~75% in multiple passes. The complex microstructure consisting of ferrite, retained austenite and co-precipitates was obtained by a two-step procedure of partitioning and tempering. Table 1 shows the nominal compositions and heat treatment windows of the two medium-Mn steels. Uniaxial tensile tests were conducted at room temperature (RT) along the rolling direction with a gauge length and width of 25 and 6 mm, respectively, using a constant strain rate of 4 × 10-4 s-1. The tensile properties of the two medium Mn steels before hydrogen charging are shown.",965.0,984.0,27.9
97,1.5,0,0.0,0,0.01,0,0,0,0.0,0.0,2.5,0,86.49,0,0,0,7.0,0.0,0.0,0,0.0,2.5,0.0,0.0,0,0.0,0,0.0,0,0,0.0,0.0,0.0,0,0,0,"After homogenization at 1473 K for 60min, hot rolling was conducted in eight passes between 750 and 1050 °C and then air quenching to room temperature. The hot-rolled plates were cold rolled for a total reduction of ~75% in multiple passes. The complex microstructure consisting of ferrite, retained austenite and co-precipitates was obtained by a two-step procedure of partitioning and tempering. Table 1 shows the nominal compositions and heat treatment windows of the two medium-Mn steels. Uniaxial tensile tests were conducted at room temperature (RT) along the rolling direction with a gauge length and width of 25 and 6 mm, respectively, using a constant strain rate of 4 × 10-4 s-1. The tensile properties of the two medium Mn steels before hydrogen charging are shown.",975.0,982.0,26.9
98,1.5,0,0.0,0,0.01,0,0,0,0.0,0.0,2.5,0,86.49,0,0,0,7.0,0.0,0.0,0,0.0,2.5,0.0,0.0,0,0.0,0,0.0,0,0,0.0,0.0,0.0,0,0,0,"After homogenization at 1473 K for 60min, hot rolling was conducted in eight passes between 750 and 1050 °C and then air quenching to room temperature. The hot-rolled plates were cold rolled for a total reduction of ~75% in multiple passes. The complex microstructure consisting of ferrite, retained austenite and co-precipitates was obtained by a two-step procedure of partitioning and tempering. Table 1 shows the nominal compositions and heat treatment windows of the two medium-Mn steels. Uniaxial tensile tests were conducted at room temperature (RT) along the rolling direction with a gauge length and width of 25 and 6 mm, respectively, using a constant strain rate of 4 × 10-4 s-1. The tensile properties of the two medium Mn steels after hydrogen charging are shown.",978.0,979.0,11.6
99,1.8,0,0.0,0,0.03,0,0,0,0.0,8.99,0.0,0,72.008,0,0,0,17.14,0.0,0.021,0,0.0,0.0,0.0,0.004,0,0.007,0,0.0,0,0,0.0,0.0,0.0,0,0,0,"The model alloys used in the present work were Fe-18Mn-9Cr-2Al-xC steels (x = 0, 0.1, 0.3, and 0.5 in wt. % nominally) and the analyzed chemical composition of the alloys are summarized in Table 1 . 60 kg-scale rectangular-shaped ingots with a thickness of 80 mm were prepared by induction melting in an argon atmosphere. The cast ingots were subjected to homogenization heat treatment at 1150 °C for 2 h to eliminate segregation of alloying elements such as Mn and Al, and then were hot-rolled to 20 mm-thick plates with a reduction in thickness of 75%. The finishing temperature of hot-rolling was around 950 °C. The hot-rolled plated were heat-treated at 800 °C for 2 h and then quenched in water (as heat-treated condition). Flat tensile specimens (2 mm in thickness, 4 mm in width, and 12 mm in gauge length) were cut from the plate such that the uniaxial loading direction is parallel to the rolling direction (RD) of the plate.",219.0,568.0,77.6
100,1.77,0,0.0,0,0.1,0,0,0,0.0,9.04,0.0,0,71.471,0,0,0,17.59,0.0,0.02,0,0.0,0.0,0.0,0.003,0,0.006,0,0.0,0,0,0.0,0.0,0.0,0,0,0,"The model alloys used in the present work were Fe-18Mn-9Cr-2Al-xC steels (x = 0, 0.1, 0.3, and 0.5 in wt. % nominally) and the analyzed chemical composition of the alloys are summarized in Table 1 . 60 kg-scale rectangular-shaped ingots with a thickness of 80 mm were prepared by induction melting in an argon atmosphere. The cast ingots were subjected to homogenization heat treatment at 1150 °C for 2 h to eliminate segregation of alloying elements such as Mn and Al, and then were hot-rolled to 20 mm-thick plates with a reduction in thickness of 75%. The finishing temperature of hot-rolling was around 950 °C. The hot-rolled plated were heat-treated at 800 °C for 2 h and then quenched in water (as heat-treated condition). Flat tensile specimens (2 mm in thickness, 4 mm in width, and 12 mm in gauge length) were cut from the plate such that the uniaxial loading direction is parallel to the rolling direction (RD) of the plate.",266.0,591.0,60.3
101,1.89,0,0.0,0,0.32,0,0,0,0.0,9.16,0.0,0,70.584,0,0,0,18.01,0.0,0.023,0,0.0,0.0,0.0,0.005,0,0.008,0,0.0,0,0,0.0,0.0,0.0,0,0,0,"The model alloys used in the present work were Fe-18Mn-9Cr-2Al-xC steels (x = 0, 0.1, 0.3, and 0.5 in wt. % nominally) and the analyzed chemical composition of the alloys are summarized in Table 1 . 60 kg-scale rectangular-shaped ingots with a thickness of 80 mm were prepared by induction melting in an argon atmosphere. The cast ingots were subjected to homogenization heat treatment at 1150 °C for 2 h to eliminate segregation of alloying elements such as Mn and Al, and then were hot-rolled to 20 mm-thick plates with a reduction in thickness of 75%. The finishing temperature of hot-rolling was around 950 °C. The hot-rolled plated were heat-treated at 800 °C for 2 h and then quenched in water (as heat-treated condition). Flat tensile specimens (2 mm in thickness, 4 mm in width, and 12 mm in gauge length) were cut from the plate such that the uniaxial loading direction is parallel to the rolling direction (RD) of the plate.",314.0,687.0,73.8
102,1.99,0,0.0,0,0.54,0,0,0,0.0,9.11,0.0,0,70.11699999999999,0,0,0,18.21,0.0,0.024,0,0.0,0.0,0.0,0.004,0,0.005,0,0.0,0,0,0.0,0.0,0.0,0,0,0,"The model alloys used in the present work were Fe-18Mn-9Cr-2Al-xC steels (x = 0, 0.1, 0.3, and 0.5 in wt. % nominally) and the analyzed chemical composition of the alloys are summarized in Table 1 . 60 kg-scale rectangular-shaped ingots with a thickness of 80 mm were prepared by induction melting in an argon atmosphere. The cast ingots were subjected to homogenization heat treatment at 1150 °C for 2 h to eliminate segregation of alloying elements such as Mn and Al, and then were hot-rolled to 20 mm-thick plates with a reduction in thickness of 75%. The finishing temperature of hot-rolling was around 950 °C. The hot-rolled plated were heat-treated at 800 °C for 2 h and then quenched in water (as heat-treated condition). Flat tensile specimens (2 mm in thickness, 4 mm in width, and 12 mm in gauge length) were cut from the plate such that the uniaxial loading direction is parallel to the rolling direction (RD) of the plate.",317.0,796.0,82.1
103,0.02,0,0.0,0,0.104,0,0,0,0.015,8.76,0.0,0,88.841,0,0,0,0.49,0.98,0.02,0,0.08,0.28,0.0,0.0,0,0.0,0,0.19,0,0,0.0,0.2,0.02,0,0,0,G91 steel plates (500 mm × 250 mm × 30 mm) in the normalized (1050 °C for 1 h with air cooling) and tempered (750 °C for 1 h and air cooling) conditions was used in the present investigation. The chemical composition of this material is given in Table 1. Small blocks of size 50 × 20 × 22 mm were cut longitudinally from the as-received plate in order to study the effect of heat treatment and hot rolling on the mechanical and microstructural properties. These blocks were subjected to solutionizing treatment at 1150 °C for 1 h in order to eliminate the effect of prior history on microstructure. The mechanical properties of as-received (AR) G91 steel corresponding to test temperatures (RT and 650 °C) are listed in Table 2.,670.0,798.0,21.4
104,1.88,0,0.0,0,0.25,0,0,0,0.0,0.0,0.0,0,93.15,0,0,0,4.0,0.0,0.0,0,0.04,0.0,0.0,0.0,0,0.0,0,0.6,0,0,0.0,0.08,0.0,0,0,0,"The Al content in majority of Mn-Al medium-Mn steels was greater than 2 wt%. The chemical composition of the experimental steel is listed in Table 1. A 90-kg ingot of the experimental steel was prepared by vacuum induction melting. The ingot was forged into a billet with a section dimension of 70 mm × 60 mm. The billet was homogenized at 1200 °C for 2 h and then hot-rolled to 4-mm-thick sheet involving nine passes. The finish rolling temperature was ~ 900 °C. After finish rolling, the sheet was finally cooled to room temperature in air. Subsequently, the as-hot-rolled sheet was subjected to intercritical annealing, which involved intercritical annealing at 700 °C for 60 min, respectively, followed by air cooling to room temperature.",828.0,913.0,23.1
105,1.88,0,0.0,0,0.25,0,0,0,0.0,0.0,0.0,0,93.15,0,0,0,4.0,0.0,0.0,0,0.04,0.0,0.0,0.0,0,0.0,0,0.6,0,0,0.0,0.08,0.0,0,0,0,"The Al content in majority of Mn-Al medium-Mn steels was greater than 2 wt%. The chemical composition of the experimental steel is listed in Table 1. A 90-kg ingot of the experimental steel was prepared by vacuum induction melting. The ingot was forged into a billet with a section dimension of 70 mm × 60 mm. The billet was homogenized at 1200 °C for 2 h and then hot-rolled to 4-mm-thick sheet involving nine passes. The finish rolling temperature was ~ 900 °C. After finish rolling, the sheet was finally cooled to room temperature in air. Subsequently, the as-hot-rolled sheet was subjected to intercritical annealing, which involved intercritical annealing at 720 for 60 min, respectively, followed by air cooling to room temperature.",766.0,951.0,48.6
106,1.88,0,0.0,0,0.25,0,0,0,0.0,0.0,0.0,0,93.15,0,0,0,4.0,0.0,0.0,0,0.04,0.0,0.0,0.0,0,0.0,0,0.6,0,0,0.0,0.08,0.0,0,0,0,"The Al content in majority of Mn-Al medium-Mn steels was greater than 2 wt%. The chemical composition of the experimental steel is listed in Table 1. A 90-kg ingot of the experimental steel was prepared by vacuum induction melting. The ingot was forged into a billet with a section dimension of 70 mm × 60 mm. The billet was homogenized at 1200 °C for 2 h and then hot-rolled to 4-mm-thick sheet involving nine passes. The finish rolling temperature was ~ 900 °C. After finish rolling, the sheet was finally cooled to room temperature in air. Subsequently, the as-hot-rolled sheet was subjected to intercritical annealing, which involved intercritical annealing at 740 °C for 60 min, respectively, followed by air cooling to room temperature.",683.0,1143.0,29.9
107,1.88,0,0.0,0,0.25,0,0,0,0.0,0.0,0.0,0,93.15,0,0,0,4.0,0.0,0.0,0,0.04,0.0,0.0,0.0,0,0.0,0,0.6,0,0,0.0,0.08,0.0,0,0,0,"The Al content in majority of Mn-Al medium-Mn steels was greater than 2 wt%. The chemical composition of the experimental steel is listed in Table 1. A 90-kg ingot of the experimental steel was prepared by vacuum induction melting. The ingot was forged into a billet with a section dimension of 70 mm × 60 mm. The billet was homogenized at 1200 °C for 2 h and then hot-rolled to 4-mm-thick sheet involving nine passes. The finish rolling temperature was ~ 900 °C. After finish rolling, the sheet was finally cooled to room temperature in air. Subsequently, the as-hot-rolled sheet was subjected to intercritical annealing, which involved intercritical annealing at 760 °C for 60 min, respectively, followed by air cooling to room temperature.",562.0,1251.0,23.6
108,0.02,0,0.0,0,0.28,0,0,0,0.0,1.64,0.0,0,93.59,0,0,0,2.04,0.36,0.0,0,0.0,0.36,0.0,0.0,0,0.0,0,1.71,0,0,0.0,0.0,0.0,0,0,0,"The chemical compositions of the two steels, the Al-free steel and the Al-containing steel (hereafter the 1.19Al steel), are given in Table 1. The ingots melted by vacuum induction furnace were hot-forged into square bars at a finishing temperature of around 920°C. Specimens were all austenitized at 920°C for 30min, isothermally treated in a salt bath at a temperature of 320°C for different holding times from 84 to 420min, and finally air cooled to room temperature. Disks of 3mm in diameter were twin-jet electropolished to perforation at room temperature. For the same steel, similar microstructures were observed when isothermally treated at 320°C for different holding times. Fig. 1(a) and (c) shows typical optical metallographs of the Al-free and the 1.19Al steels isothermally treated at 320°C for a holding time of 420min.",914.0,1604.0,22.9
109,1.19,0,0.0,0,0.28,0,0,0,0.0,1.62,0.0,0,93.71,0,0,0,1.96,0.23,0.0,0,0.0,0.34,0.0,0.0,0,0.0,0,0.67,0,0,0.0,0.0,0.0,0,0,0,"The chemical compositions of the two steels, the Al-free steel and the Al-containing steel (hereafter the 1.19Al steel), are given in Table 1. The ingots melted by vacuum induction furnace were hot-forged into square bars at a finishing temperature of around 920°C. Specimens were all austenitized at 920°C for 30min, isothermally treated in a salt bath at a temperature of 320°C for different holding times from 84 to 420min, and finally air cooled to room temperature. Disks of 3mm in diameter were twin-jet electropolished to perforation at room temperature. For the same steel, similar microstructures were observed when isothermally treated at 320°C for different holding times. Fig. 1(a) and (c) shows typical optical metallographs of the Al-free and the 1.19Al steels isothermally treated at 320°C for a holding time of 420min.",1090.0,1456.0,20.8
110,1.21,0,0.0,0,0.325,0,0,0,0.0,0.0,0.0,0,75.939,0,0,0,22.46,0.0,0.015,0,0.0,0.0,0.0,0.01,0,0.0,0,0.041,0,0,0.0,0.0,0.0,0,0,0,"The melt was cast into 100 kg ingots, followed by homogenization annealing of the slabs at 1150 °C for 5 h in a muffle furnace. Then, the 140 mm thick ingots were forged at 1150 °C to a reduced thickness of 55 mm and again homogenized. Afterward, the slabs were hot rolled at 1150 °C to a final height of 10 mm. Rods with a diameter of 10 mm and a length of 35 mm were cut out of the hot-rolled slabs perpendicular to the rolling direction for further deformation by ECAP. ECAP passes of 1 were realized with air cooling after each pass and a sample rotation of 90° between consecutive passes to follow route BC . Additional heat treatment was performed in a sandbath furnace at 600 °C. Specimens with the dimensions 8 mm × 10 mm × 1 mm (extrusion direction (ED) × normal direction (ND) × transverse direction (TD), respectively) were cut from the deformed rods.",881.0,1018.0,29.2
111,1.21,0,0.0,0,0.325,0,0,0,0.0,0.0,0.0,0,75.939,0,0,0,22.46,0.0,0.015,0,0.0,0.0,0.0,0.01,0,0.0,0,0.041,0,0,0.0,0.0,0.0,0,0,0,"The melt was cast into 100 kg ingots, followed by homogenization annealing of the slabs at 1150 °C for 5 h in a muffle furnace. Then, the 140 mm thick ingots were forged at 1150 °C to a reduced thickness of 55 mm and again homogenized. Afterward, the slabs were hot rolled at 1150 °C to a final height of 10 mm. Rods with a diameter of 10 mm and a length of 35 mm were cut out of the hot-rolled slabs perpendicular to the rolling direction for further deformation by ECAP. ECAP passes of 2 were realized with air cooling after each pass and a sample rotation of 90° between consecutive passes to follow route BC . Additional heat treatment was performed in a sandbath furnace at 600 °C. Specimens with the dimensions 8 mm × 10 mm × 1 mm (extrusion direction (ED) × normal direction (ND) × transverse direction (TD), respectively) were cut from the deformed rods.",1167.0,1279.0,16.9
112,1.21,0,0.0,0,0.325,0,0,0,0.0,0.0,0.0,0,75.939,0,0,0,22.46,0.0,0.015,0,0.0,0.0,0.0,0.01,0,0.0,0,0.041,0,0,0.0,0.0,0.0,0,0,0,"The melt was cast into 100 kg ingots, followed by homogenization annealing of the slabs at 1150 °C for 5 h in a muffle furnace. Then, the 140 mm thick ingots were forged at 1150 °C to a reduced thickness of 55 mm and again homogenized. Afterward, the slabs were hot rolled at 1150 °C to a final height of 10 mm. Rods with a diameter of 10 mm and a length of 35 mm were cut out of the hot-rolled slabs perpendicular to the rolling direction for further deformation by ECAP. ECAP passes of 4 were realized with air cooling after each pass and a sample rotation of 90° between consecutive passes to follow route BC . Additional heat treatment was performed in a sandbath furnace at 600 °C. Specimens with the dimensions 8 mm × 10 mm × 1 mm (extrusion direction (ED) × normal direction (ND) × transverse direction (TD), respectively) were cut from the deformed rods.",1348.0,1675.0,10.6
113,0.0,0,0.0,0,0.15,0,0,0,0.0,17.4,0.0,0,69.588,0,0,0,12.0,0.0,0.35,0,0.0,0.5,0.0,0.0,0,0.012,0,0.0,0,0,0.0,0.0,0.0,0,0,0," Six experimental interstitially-alloyed Cr-Mn austenitic stainless steels with chemical compositions given in Table 1 were ingot-cast in a laboratory vacuum induction furnace under a protective nitrogen gas atmosphere. The ingots, weighing 100kg, were sectioned into 25mm thick sections, annealed at 1250°C for 30min, followed by hot rolling to a final thickness of 12mm with a finishing temperature above 950°C. The hot-rolled sheets were annealed at 1050°C for 15min and quenched in water prior to the machining of Charpy-V impact specimens.",498.0,865.0,56.3
114,0.0,0,0.0,0,0.178,0,0,0,0.0,17.8,0.0,0,67.398,0,0,0,12.7,1.1,0.41,0,0.0,0.4,0.0,0.0,0,0.014,0,0.0,0,0,0.0,0.0,0.0,0,0,0," Six experimental interstitially-alloyed Cr-Mn austenitic stainless steels with chemical compositions given in Table 1 were ingot-cast in a laboratory vacuum induction furnace under a protective nitrogen gas atmosphere. The ingots, weighing 100kg, were sectioned into 25mm thick sections, annealed at 1250°C for 30min, followed by hot rolling to a final thickness of 12mm with a finishing temperature above 950°C. The hot-rolled sheets were annealed at 1050°C for 15min and quenched in water prior to the machining of Charpy-V impact specimens.",486.0,867.0,56.6
115,0.0,0,0.0,0,0.1,0,0,0,0.0,17.6,1.63,0,67.41,0,0,0,12.5,0.0,0.35,0,0.0,0.4,0.0,0.0,0,0.01,0,0.0,0,0,0.0,0.0,0.0,0,0,0," Six experimental interstitially-alloyed Cr-Mn austenitic stainless steels with chemical compositions given in Table 1 were ingot-cast in a laboratory vacuum induction furnace under a protective nitrogen gas atmosphere. The ingots, weighing 100kg, were sectioned into 25mm thick sections, annealed at 1250°C for 30min, followed by hot rolling to a final thickness of 12mm with a finishing temperature above 950°C. The hot-rolled sheets were annealed at 1050°C for 15min and quenched in water prior to the machining of Charpy-V impact specimens.",423.0,784.0,56.7
116,0.0,0,0.0,0,0.04,0,0,0,0.0,18.0,0.0,0,63.393,0,0,0,17.7,0.17,0.49,0,0.0,0.2,0.0,0.0,0,0.007,0,0.0,0,0,0.0,0.0,0.0,0,0,0," Six experimental interstitially-alloyed Cr-Mn austenitic stainless steels with chemical compositions given in Table 1 were ingot-cast in a laboratory vacuum induction furnace under a protective nitrogen gas atmosphere. The ingots, weighing 100kg, were sectioned into 25mm thick sections, annealed at 1250°C for 30min, followed by hot rolling to a final thickness of 12mm with a finishing temperature above 950°C. The hot-rolled sheets were annealed at 1050°C for 15min and quenched in water prior to the machining of Charpy-V impact specimens.",481.0,843.0,55.1
117,0.0,0,0.0,0,0.18,0,0,0,0.0,17.7,0.0,0,63.194,0,0,0,18.0,0.0,0.32,0,0.0,0.6,0.0,0.0,0,0.006,0,0.0,0,0,0.0,0.0,0.0,0,0,0," Six experimental interstitially-alloyed Cr-Mn austenitic stainless steels with chemical compositions given in Table 1 were ingot-cast in a laboratory vacuum induction furnace under a protective nitrogen gas atmosphere. The ingots, weighing 100kg, were sectioned into 25mm thick sections, annealed at 1250°C for 30min, followed by hot rolling to a final thickness of 12mm with a finishing temperature above 950°C. The hot-rolled sheets were annealed at 1050°C for 15min and quenched in water prior to the machining of Charpy-V impact specimens.",449.0,876.0,56.5
118,0.0,0,0.0,0,0.05,0,0,0,0.0,17.1,1.73,0,61.74,0,0,0,18.6,0.0,0.41,0,0.0,0.36,0.0,0.0,0,0.01,0,0.0,0,0,0.0,0.0,0.0,0,0,0," Six experimental interstitially-alloyed Cr-Mn austenitic stainless steels with chemical compositions given in Table 1 were ingot-cast in a laboratory vacuum induction furnace under a protective nitrogen gas atmosphere. The ingots, weighing 100kg, were sectioned into 25mm thick sections, annealed at 1250°C for 30min, followed by hot rolling to a final thickness of 12mm with a finishing temperature above 950°C. The hot-rolled sheets were annealed at 1050°C for 15min and quenched in water prior to the machining of Charpy-V impact specimens.",417.0,738.0,49.0
119,0.0,0,0.0003,0,0.087,0,0,0,0.0,0.021,0.021,0,97.9727,0,0,0,1.61,0.002,0.0,0,0.075,0.011,0.0,0.011,0,0.006,0,0.168,0,0,0.012,0.003,0.0,0,0,0,"According to the scheme presented in Fig. 1, the plates were reheated to 1200 °C to homogenize the structure before rolling. The rough-rolling temperature started at 1150 °C above the nonrecrystallization temperature of austenite for both steels. The finish rolling stage was started at 920 °C and finished rolling at 820 and 815 °C for steel A and B, respectively. The rolled plates steel A and B were air-cooled to the start cooling temperature of about 780 °C were water-cooled to 550 and 450 °C and then were air-cooled to room temperature. The final plates with thickness of 21.4 and 22.3 mm for steel A and B, respectively, were obtained. Ten tensile specimens, 160 mm in total length and 20 mm in effective width, 50 mm in gage length, were machined from the plates with the longitudinal axis parallel to the longitudinal direction, and tensile tests were carried out on an INSTRON 4206 machine at a strain rate of 5 mm/min at room temperature.",553.0,633.0,40.0
120,0.0,0,0.0,0,0.057,0,0,0,0.0,0.23,0.01,0,97.374,0,0,0,1.72,0.12,0.0,0,0.067,0.19,0.0,0.005,0,0.002,0,0.21,0,0,0.013,0.002,0.0,0,0,0,"According to the scheme presented in Fig. 1, the plates were reheated to 1200 °C to homogenize the structure before rolling. The rough-rolling temperature started at 1150 °C above the nonrecrystallization temperature of austenite for both steels. The finish rolling stage was started at 920 °C and finished rolling at 820 and 815 °C for steel A and B, respectively. The rolled plates steel A and B were air-cooled to the start cooling temperature of about 780 °C were water-cooled to 550 and 450 °C and then were air-cooled to room temperature. The final plates with thickness of 21.4 and 22.3 mm for steel A and B, respectively, were obtained. Ten tensile specimens, 160 mm in total length and 20 mm in effective width, 50 mm in gage length, were machined from the plates with the longitudinal axis parallel to the longitudinal direction, and tensile tests were carried out on an INSTRON 4206 machine at a strain rate of 5 mm/min at room temperature.",562.0,678.0,35.0
121,0.0,0,0.0,0,0.06,0,0,0,0.0,0.15,0.0,0,97.545,0,0,0,1.5,0.15,0.0,0,0.06,0.15,0.0,0.0075,0,0.0075,0,0.25,0,0,0.06,0.06,0.0,0,0,0,"After reheating treatment at temperatures above 1100 °C, the X60 steel was rolled in austenite recrystallization region, while the X70 and X80 steels were rolled in austenite non-recrystallization region where fine elongated austenite grains can be obtained by rolling with a high rolling reduction ratio above 70%. The hot-rolled steel plates were rapidly cooled from start cooling temperatures above Ar3 to finish cooling temperatures between 500 and 600 °C at various cooling rates. Steel specimens obtained from the 1/2 thickness location of the rolled steel plates were mechanically polished and etched by a 3% Nital solution. Sub-size round tensile specimens with a gage diameter of 6.3 mm and a gage length of 25.4 mm were obtained from the 1/2 thickness of rolled plates in the longitudinal direction.",449.0,558.0,31.1
