Repository: Jack-Liu0227/inversedesign

# InverseDesign (Agno + Fewshot + HITL)

一个用于新材料推荐与性能预测的工作流项目：

- `material_recommender_agent`：基于历史数据（CSV 知识库）推荐候选组分。
- `material_predictor_agent`：基于相似样本检索（few-shot）预测性能。
- `material_discovery_workflow`：人在回路（HITL）闭环，支持暂停、人工确认、实验反馈、继续迭代。

## 1. 项目结构

```text
inversedesign/
├─ datasets/                  # 各类合金数据
├─ examples/                  # 旧示例代码
├─ src/
│  ├─ agents/
│  │  ├─ material_recommender_agent.py
│  │  ├─ material_predictor_agent.py
│  │  └─ material_review_agent.py
│  ├─ fewshot/
│  │  ├─ skills/
│  │  │  ├─ dataset_registry.json   # 数据集配置（可配置）
│  │  │  └─ routing_rules.json      # 路由规则（可配置）
│  │  ├─ predictor.py
│  │  └─ dataset_registry.py
│  ├─ workflows/

File: datasets/Steel/steel.csv (part 5 of 16)
ID,Al(wt%),As(wt%),B(wt%),Bi(wt%),C(wt%),Ca(wt%),Ce(wt%),Cl(wt%),Co(wt%),Cr(wt%),Cu(wt%),F(wt%),Fe(wt%),H(wt%),La(wt%),Mg(wt%),Mn(wt%),Mo(wt%),N(wt%),Na(wt%),Nb(wt%),Ni(wt%),O(wt%),P(wt%),Pb(wt%),S(wt%),Sb(wt%),Si(wt%),Sn(wt%),Ta(wt%),Ti(wt%),V(wt%),W(wt%),Y(wt%),Zn(wt%),Zr(wt%),Processing_Description,YS(MPa),UTS(MPa),El(%)
167,0.0,0,0.0,0,0.027,0,0,0,0.0,16.2,0.0,0,73.293,0,0,0,5.91,0.08,0.04,0,0.0,3.88,0.0,0.04,0,0.02,0,0.51,0,0,0.0,0.0,0.0,0,0,0,"The ingot was then homogenized at 1200°C for 15h, followed by hot forging to reduce the average grain size. The forged specimens were then solution annealed at 1100°C for 150min for static recrystallization. All specimens were immediately quenched in water. The annealed strips with an initial thickness of 8mm were cold rolled to a thickness reduction of 95%. The thickness reduction in each pass was about 0.2mm. Multi-pass cold rolling was performed at temperature of 25°C at the strain rate of 0.5s-1. The reversion of martensite to austenite for the 95% cold rolled specimen was performed by isothermal annealing at temperature of 850°C for different times from 180s.",1075.0,1710.0,37.0
168,0.0,0,0.0,0,0.027,0,0,0,0.0,16.2,0.0,0,73.293,0,0,0,5.91,0.08,0.04,0,0.0,3.88,0.0,0.04,0,0.02,0,0.51,0,0,0.0,0.0,0.0,0,0,0,"The ingot was then homogenized at 1200°C for 15h, followed by hot forging to reduce the average grain size. The forged specimens were then solution annealed at 1100°C for 150min for static recrystallization. All specimens were immediately quenched in water. The annealed strips with an initial thickness of 8mm were cold rolled to a thickness reduction of 95%. The thickness reduction in each pass was about 0.2mm. Multi-pass cold rolling was performed at temperature of 25°C at the strain rate of 0.5s-1. The reversion of martensite to austenite for the 95% cold rolled specimen was performed by isothermal annealing at temperature of 850°C for different times from 600s.",870.0,1420.0,34.0
169,0.0,0,0.0,0,0.027,0,0,0,0.0,16.2,0.0,0,73.293,0,0,0,5.91,0.08,0.04,0,0.0,3.88,0.0,0.04,0,0.02,0,0.51,0,0,0.0,0.0,0.0,0,0,0,"The ingot was then homogenized at 1200°C for 15h, followed by hot forging to reduce the average grain size. The forged specimens were then solution annealed at 1100°C for 150min for static recrystallization. All specimens were immediately quenched in water. The annealed strips with an initial thickness of 8mm were cold rolled to a thickness reduction of 95%. The thickness reduction in each pass was about 0.2mm. Multi-pass cold rolling was performed at temperature of 25°C at the strain rate of 0.5s-1. The reversion of martensite to austenite for the 95% cold rolled specimen was performed by isothermal annealing at temperature of 850°C for different times from 1800s.",780.0,1160.0,25.0
170,0.0,0,0.0,0,0.3,0,0,0,0.0,1.3,0.0,0,94.8,0,0,0,1.8,0.3,0.0,0,0.05,0.0,0.0,0.0,0,0.0,0,1.4,0,0,0.0,0.05,0.0,0,0,0,"The casting ingots produced in a vacuum induction furnace were forged into a billet with section dimension of 65 mm × 25 mm × 1000 mm with a finish-forging temperature of 950 °C. The different heat treatment processes of the experimental steel are demonstrated in Fig. 1. For the Q&T process, the samples were quenched by oil to ambient temperature to obtain the full martensite after austenitized at 900 °C, followed by tempered at 280 °C for 120 min.",1635.0,1715.0,13.7
171,0.0,0,0.0,0,0.3,0,0,0,0.0,1.3,0.0,0,94.8,0,0,0,1.8,0.3,0.0,0,0.05,0.0,0.0,0.0,0,0.0,0,1.4,0,0,0.0,0.05,0.0,0,0,0,"The casting ingots produced in a vacuum induction furnace were forged into a billet with section dimension of 65 mm × 25 mm × 1000 mm with a finish-forging temperature of 950 °C. The different heat treatment processes of the experimental steel are demonstrated in Fig. 1.  For the B-QP process, all samples were austenitized at 900 °C for 20 min, followed by an isothermal holding in the salt bath at different temperatures. Some of them were quenched to 320 °C above the Ms and held for 2 min, respectively, to obtain different bainite contents and subsequently quenched into a salt bath at 190 °C for 30 min with the purpose of promoting carbon partitioning and finally air-cooled to ambient temperature. All samples treated by B-QP processes were tempered at 280 °C for 120 min.",1508.0,1638.0,16.9
172,0.0,0,0.0,0,0.3,0,0,0,0.0,1.3,0.0,0,94.8,0,0,0,1.8,0.3,0.0,0,0.05,0.0,0.0,0.0,0,0.0,0,1.4,0,0,0.0,0.05,0.0,0,0,0,"The casting ingots produced in a vacuum induction furnace were forged into a billet with section dimension of 65 mm × 25 mm × 1000 mm with a finish-forging temperature of 950 °C. The different heat treatment processes of the experimental steel are demonstrated in Fig. 1.  For the B-QP process, all samples were austenitized at 900 °C for 20 min, followed by an isothermal holding in the salt bath at different temperatures. Some of them were quenched to 320 °C above the Ms and held for 7 min, respectively, to obtain different bainite contents and subsequently quenched into a salt bath at 190 °C for 30 min with the purpose of promoting carbon partitioning and finally air-cooled to ambient temperature. All samples treated by B-QP processes were tempered at 280 °C for 120 min.",1490.0,1617.0,18.6
173,0.0,0,0.0,0,0.3,0,0,0,0.0,1.3,0.0,0,94.8,0,0,0,1.8,0.3,0.0,0,0.05,0.0,0.0,0.0,0,0.0,0,1.4,0,0,0.0,0.05,0.0,0,0,0,"The casting ingots produced in a vacuum induction furnace were forged into a billet with section dimension of 65 mm × 25 mm × 1000 mm with a finish-forging temperature of 950 °C. The different heat treatment processes of the experimental steel are demonstrated in Fig. 1.  For the B-QP process, all samples were austenitized at 900 °C for 20 min, followed by an isothermal holding in the salt bath at different temperatures. Some of them were quenched to 320 °C above the Ms and held for 17 min, respectively, to obtain different bainite contents and subsequently quenched into a salt bath at 190 °C for 30 min with the purpose of promoting carbon partitioning and finally air-cooled to ambient temperature. All samples treated by B-QP processes were tempered at 280 °C for 120 min.",1265.0,1605.0,18.7
174,0.0,0,0.0,0,0.3,0,0,0,0.0,1.3,0.0,0,94.8,0,0,0,1.8,0.3,0.0,0,0.05,0.0,0.0,0.0,0,0.0,0,1.4,0,0,0.0,0.05,0.0,0,0,0,"The casting ingots produced in a vacuum induction furnace were forged into a billet with section dimension of 65 mm × 25 mm × 1000 mm with a finish-forging temperature of 950 °C. The different heat treatment processes of the experimental steel are demonstrated in Fig. 1. Some others were quenched in a salt bath at 360 °C for 5 min , to obtain different bainite morphologies in the case of the same bainite volume fraction and then directly transferred to 190 °C and held for 30 min and eventually quenched by air to room temperature. All samples treated by B-QP processes were tempered at 280 °C for 120 min.",1437.0,1584.0,18.9
175,0.0,0,0.0,0,0.3,0,0,0,0.0,1.3,0.0,0,94.8,0,0,0,1.8,0.3,0.0,0,0.05,0.0,0.0,0.0,0,0.0,0,1.4,0,0,0.0,0.05,0.0,0,0,0,"The casting ingots produced in a vacuum induction furnace were forged into a billet with section dimension of 65 mm × 25 mm × 1000 mm with a finish-forging temperature of 950 °C. The different heat treatment processes of the experimental steel are demonstrated in Fig. 1. Some others were quenched in a salt bath at 400 °C for 30 min, to obtain different bainite morphologies in the case of the same bainite volume fraction and then directly transferred to 190 °C and held for 30 min and eventually quenched by air to room temperature. All samples treated by B-QP processes were tempered at 280 °C for 120 min.",1345.0,1540.0,19.2
176,0.0,0,0.0,0,0.38,0,0,0,0.0,0.0,0.0,0,96.44,0,0,0,1.58,0.0,0.0,0,0.0,0.0,0.0,0.0,0,0.0,0,1.6,0,0,0.0,0.0,0.0,0,0,0,"The experimental steels were smelted in a vacuum induction furnace and cast as 150 kg ingots. Slabs with thicknesses of 30 mm were heated to 1200 °C by a heating furnace for homogenization. The slabs were held at 1200 °C for 2 hours before air cooling to 1050 °C for hot rolling. The homogenized slabs were rolled to 3 mm on a trial hot rolling mill with a roll diameter of 450 mm via 7 passes and a total thickness reduction of 90 pct. The finishing temperature of hot rolling was controlled at 900 °C. Based on thermodynamic calculation results from Thermo-Calc, three different cooling modes after hot rolling were designed to ensure different initial microstructures: (i) Quenching (HR-QC), the hot-rolled plate was quenched to room temperature with water;The samples were put into a 900 °C muffle furnace for 300 seconds (average heating rate of ~ 5 °C/s) before the Q&P process, and the actual austenitizing time was approximately 120 seconds. The fully austenitized steels were cooled to the QT by a salt bath at a cooling rate of 71 °C/s to inhibit ferrite formation. The quenching temperature of 230 °C was determined with the constrained carbon equilibrium (CCE) model using the nominal composition of the steel.  Therefore, immediately after the initial quenching to QT, the samples were put into the second salt bath furnace, heated to 400 °C at a rate of 4 °C/s and then kept at 400 °C for 50 seconds. Finally, the steels were quenched in water.",1438.3,1553.1,10.9
177,0.0,0,0.0,0,0.38,0,0,0,0.0,0.0,0.0,0,96.44,0,0,0,1.58,0.0,0.0,0,0.0,0.0,0.0,0.0,0,0.0,0,1.6,0,0,0.0,0.0,0.0,0,0,0,"The experimental steels were smelted in a vacuum induction furnace and cast as 150 kg ingots. Slabs with thicknesses of 30 mm were heated to 1200 °C by a heating furnace for homogenization. The slabs were held at 1200 °C for 2 hours before air cooling to 1050 °C for hot rolling. The homogenized slabs were rolled to 3 mm on a trial hot rolling mill with a roll diameter of 450 mm via 7 passes and a total thickness reduction of 90 pct. The finishing temperature of hot rolling was controlled at 900 °C. Based on thermodynamic calculation results from Thermo-Calc, three different cooling modes after hot rolling were designed to ensure different initial microstructures:  (ii) Air cooling (HR-AC), the hot-rolled plate was placed in air and cooled to room temperature; The samples were put into a 900 °C muffle furnace for 300 seconds (average heating rate of ~ 5 °C/s) before the Q&P process, and the actual austenitizing time was approximately 120 seconds. The fully austenitized steels were cooled to the QT by a salt bath at a cooling rate of 71 °C/s to inhibit ferrite formation. The quenching temperature of 230 °C was determined with the constrained carbon equilibrium (CCE) model using the nominal composition of the steel.  Therefore, immediately after the initial quenching to QT, the samples were put into the second salt bath furnace, heated to 400 °C at a rate of 4 °C/s and then kept at 400 °C for 50 seconds. Finally, the steels were quenched in water.",1395.4,1538.3,12.7
178,0.0,0,0.0,0,0.38,0,0,0,0.0,0.0,0.0,0,96.44,0,0,0,1.58,0.0,0.0,0,0.0,0.0,0.0,0.0,0,0.0,0,1.6,0,0,0.0,0.0,0.0,0,0,0,"The experimental steels were smelted in a vacuum induction furnace and cast as 150 kg ingots. Slabs with thicknesses of 30 mm were heated to 1200 °C by a heating furnace for homogenization. The slabs were held at 1200 °C for 2 hours before air cooling to 1050 °C for hot rolling. The homogenized slabs were rolled to 3 mm on a trial hot rolling mill with a roll diameter of 450 mm via 7 passes and a total thickness reduction of 90 pct. The finishing temperature of hot rolling was controlled at 900 °C. Based on thermodynamic calculation results from Thermo-Calc, three different cooling modes after hot rolling were designed to ensure different initial microstructures:  (iii) Coil cooling (HR-CC), the hot-rolled plate was directly placed in a 600 °C furnace and furnaced cooled to simulate coil cooling. The samples were put into a 900 °C muffle furnace for 300 seconds (average heating rate of ~ 5 °C/s) before the Q&P process, and the actual austenitizing time was approximately 120 seconds. The fully austenitized steels were cooled to the QT by a salt bath at a cooling rate of 71 °C/s to inhibit ferrite formation. The quenching temperature of 230 °C was determined with the constrained carbon equilibrium (CCE) model using the nominal composition of the steel.  Therefore, immediately after the initial quenching to QT, the samples were put into the second salt bath furnace, heated to 400 °C at a rate of 4 °C/s and then kept at 400 °C for 50 seconds. Finally, the steels were quenched in water.",1350.2,1533.9,14.5
179,0.893,0,0.0,0,0.468,0,0,0,0.0,0.863,0.127,0,94.0717,0,0,0,1.53,0.0,0.0,0,0.0,0.0,0.0,0.0404,0,0.0169,0,1.99,0,0,0.0,0.0,0.0,0,0,0,"Therefore, in this study, medium-carbon steel was alloyed with Mn, Cr, Si, and Al to obtain carbide-free bainite. A casting of a 100 kg of steel with different alloying elements in an open-air induction furnace was carried out. The yield metal was made in Y-block shapes of 40 mm thickness. The chemical composition is listed in Table I. A thermomechanical process was carried out at 1473 K (1200 °C) as shown in Figure 1. A thermomechanical process was carried out at 1473 K (1200 °C). A cross-section area reduction of 95 pct was performed using hot forging followed by air cooling.",701.0,1067.0,18.46
180,1.92,0,0.0,0,0.393,0,0,0,0.0,0.938,0.128,0,93.3169,0,0,0,1.47,0.0,0.0,0,0.0,0.0,0.0,0.0386,0,0.0155,0,1.78,0,0,0.0,0.0,0.0,0,0,0,"Therefore, in this study, medium-carbon steel was alloyed with Mn, Cr, Si, and Al to obtain carbide-free bainite. A casting of a 100 kg of steel with different alloying elements in an open-air induction furnace was carried out. The yield metal was made in Y-block shapes of 40 mm thickness. The chemical composition is listed in Table I. A thermomechanical process was carried out at 1473 K (1200 °C) as shown in Figure 1. A thermomechanical process was carried out at 1473 K (1200 °C). A cross-section area reduction of 95 pct was performed using hot forging followed by air cooling.",646.0,942.0,19.88
181,0.002,0,0.0,0,0.18,0,0,0,0.0,0.0,0.0,0,96.606,0,0,0,1.8,0.0,0.0,0,0.001,0.0,0.0,0.011,0,0.0,0,1.4,0,0,0.0,0.0,0.0,0,0,0,"Rectangular sheet samples with dimensions of approximate 4.3 mm (width) ×10.5 mm (length) ×1.20 mm (thickness) were wire-cut along the rolling direction and then mechanically polished for quenching and partitioning (Q&amp;P) treatment. Q&amp;P treatment simulated using a DIL 805 L quenching dilatometer. The rectangular samples was firstly induction heated to 1210 K (just above the austenite finish temperature Ac 3) with preset heating rates of 4 K/s, respectively, followed by quenching into 583 K (below the martensite start temperature M s) at 70 K/s, and then were reheated to 703 K and partitioned for 90 s, finished by cooling at 30 K/s to room temperature. Samples directly quenched from 1210 K were prepared for comparison. The austenitization completes at 1157 K (the austenite finish temperature Ac 3). Regarding to the conventional slow-heating annealing, the cold-rolled ferrite/pearlite microstructure undergoes full recovery and recrystallization prior to austenitization. However, all samples in the present study were fully austenitized since the peak temperature of 1210 K is about 50 K higher than the Ac 3 temperature. The initial heating temperature was set to be 1173 K (just above the Ac3 temperature) and quenching/partitioning parameters were the same as shown in Fig. 1. ",1050.0,1180.0,16.5
182,0.002,0,0.0,0,0.18,0,0,0,0.0,0.0,0.0,0,96.606,0,0,0,1.8,0.0,0.0,0,0.001,0.0,0.0,0.011,0,0.0,0,1.4,0,0,0.0,0.0,0.0,0,0,0,"Rectangular sheet samples with dimensions of approximate 4.3 mm (width) ×10.5 mm (length) ×1.20 mm (thickness) were wire-cut along the rolling direction and then mechanically polished for quenching and partitioning (Q&amp;P) treatment. Q&amp;P treatment simulated using a DIL 805 L quenching dilatometer. The rectangular samples was firstly induction heated to 1210 K (just above the austenite finish temperature Ac 3) with preset heating rates of 300 K/s, respectively, followed by quenching into 583 K (below the martensite start temperature M s) at 70 K/s, and then were reheated to 703 K and partitioned for 90 s, finished by cooling at 30 K/s to room temperature. Samples directly quenched from 1210 K were prepared for comparison. The austenitization completes at 1157 K (the austenite finish temperature Ac 3). Regarding to the conventional slow-heating annealing, the cold-rolled ferrite/pearlite microstructure undergoes full recovery and recrystallization prior to austenitization. However, all samples in the present study were fully austenitized since the peak temperature of 1210 K is about 50 K higher than the Ac 3 temperature. The initial heating temperature was set to be 1173 K (just above the Ac3 temperature) and quenching/partitioning parameters were the same as shown in Fig. 1. ",970.0,1185.0,21.7
183,0.0,0,0.0,0,0.05,0,0,0,0.0,0.3,0.0,0,97.23,0,0,0,1.8,0.2,0.0,0,0.1,0.0,0.0,0.0,0,0.0,0,0.3,0,0,0.02,0.0,0.0,0,0,0,"The rolling of the steel was finished at the temperature of austenite region above Ar3. After the finish rolling, the steel sheet was rapidly cooled from 1063K (790°C)  down to 793K (520°C) at a cooling rate of 20K/s, and was coiled. The final width and thickness of the sheets were 1500mm and 18.4mm, respectively.",657.0,734.0,19.0
184,0.0,0,0.0,0,0.05,0,0,0,0.0,0.3,0.0,0,97.23,0,0,0,1.8,0.2,0.0,0,0.1,0.0,0.0,0.0,0,0.0,0,0.3,0,0,0.02,0.0,0.0,0,0,0,"The rolling of the steel was finished at the temperature of austenite region above Ar3. After the finish rolling, the steel sheet was rapidly cooled from 1113K (840°C) down to 793K (520°C) at a cooling rate of 20K/s, and was coiled. The final width and thickness of the sheets were 1500mm and 18.4mm, respectively.",612.0,753.0,21.0
185,0.0,0,0.0,0,0.018,0,0,0,0.0,18.43,0.0,0,69.2168,0,0,0,1.76,0.0,0.0,0,0.0,10.24,0.0,0.025,0,0.0002,0,0.31,0,0,0.0,0.0,0.0,0,0,0,"The materials to be tested is the type 304 stainless steels in accordance with the material requirements of the ASME B&PV Code Section II, which are broadly used for safety class components such as piping, reactor vessel internals, and containments for radioactive material transportation in nuclear power plants. The tensile test specimens illustrated in Fig. 1 were machined in the shape of round bars with a uniform length of 32 mm, a gauge length of 25 mm, and a diameter of 6 mm for quasi-static testing and 5 mm for dynamic testing, respectively, in accordance with the testing requirements of the ASTM E8 standard.",226.3,579.5,85.8
186,0.0,0,0.0,0,0.009,0,0,0,0.0,16.2,0.0,0,68.903,0,0,0,1.22,2.08,0.0,0,0.0,11.2,0.0,0.008,0,0.0,0,0.38,0,0,0.0,0.0,0.0,0,0,0,"The materials to be tested is the type 316 austenitic stainless steels in accordance with the material requirements of the ASME B&PV Code Section II, which are broadly used for safety class components such as piping, reactor vessel internals, and containments for radioactive material transportation in nuclear power plants. The tensile test specimens illustrated in Fig. 1 were machined in the shape of round bars with a uniform length of 32 mm, a gauge length of 25 mm, and a diameter of 6 mm for quasi-static testing and 5 mm for dynamic testing, respectively, in accordance with the testing requirements of the ASTM E8 standard.",313.6,590.4,71.4
187,0.0,0,0.0,0,0.023,0,0,0,0.0,17.4,3.15,0,70.67099999999999,0,0,0,0.85,0.0,0.0,0,0.0,7.32,0.0,0.025,0,0.011,0,0.55,0,0,0.0,0.0,0.0,0,0,0,"The steel was made as a laboratory casting using standard melting practice. For cold rolling, the steel was received in the form of a hot rolled sheet, ~3.2 mm in thickness. The as-received steel sheet was cold rolled in a laboratory rolling mill to 0.93 mm thickness (~71% reduction) and subsequently annealed in a Gleeble 3800 simulator at various temperatures in the range 650-950 °C using isothermal holding times between 1 and 5400 s. For reversion treatment, the samples were heated at 200 °C/s to the annealing temperature, held for desired duration and then cooled at the same rate at least down to 300 °C. The initial grain size of the sample was estimated as 31 ± 4 μm. Cold rolling in 13 passes (about 15% each) to the total reduction of 71% resulted in the DIM fraction of 80%, so that still a significant amount of deformed austenite (DA) was retained. The objective of the applied reversion treatment applied was to improve the strength properties of the steel.",791.0,1008.0,51.0
188,10.01,0,0.0,0,0.94,0,0,0,0.0,0.0,0.0,0,56.09,0,0,0,29.36,1.55,0.0,0,0.0,1.5,0.0,0.0,0,0.0,0,0.55,0,0,0.0,0.0,0.0,0,0,0," The cast steels used in this study, referred to as ‘1.5Ni' and ‘3Ni' steels, had nominal compositions of Fe-30Mn-10Al-0.9C-0.5Si-1.5Mo-(1.5 or 3)Ni (wt.%). The chemical compositions of the steels are listed in Table 1 . Ingots were prepared with rods of 25 mm in diameter and 220 mm in length using commercial vacuum induction melting (VIM) in an Ar atmosphere. The ingots were homogenized at 1050 °C for 2 h and subsequently water-quenched.",553.0,787.0,77.0
189,10.02,0,0.0,0,0.94,0,0,0,0.0,0.0,0.0,0,54.18,0,0,0,29.69,1.53,0.0,0,0.0,3.08,0.0,0.0,0,0.0,0,0.56,0,0,0.0,0.0,0.0,0,0,0," The cast steels used in this study, referred to as ‘1.5Ni' and ‘3Ni' steels, had nominal compositions of Fe-30Mn-10Al-0.9C-0.5Si-1.5Mo-(1.5 or 3)Ni (wt.%). The chemical compositions of the steels are listed in Table 1 . Ingots were prepared with rods of 25 mm in diameter and 220 mm in length using commercial vacuum induction melting (VIM) in an Ar atmosphere. The ingots were homogenized at 1050 °C for 2 h and subsequently water-quenched.",621.0,837.0,40.0
190,10.01,0,0.0,0,0.94,0,0,0,0.0,0.0,0.0,0,56.09,0,0,0,29.36,1.55,0.0,0,0.0,1.5,0.0,0.0,0,0.0,0,0.55,0,0,0.0,0.0,0.0,0,0,0," The cast steels used in this study, referred to as ‘1.5Ni' and ‘3Ni' steels, had nominal compositions of Fe-30Mn-10Al-0.9C-0.5Si-1.5Mo-(1.5 or 3)Ni (wt.%). The chemical compositions of the steels are listed in Table 1 . Ingots were prepared with rods of 25 mm in diameter and 220 mm in length using commercial vacuum induction melting (VIM) in an Ar atmosphere. The ingots were homogenized at 1050 °C for 2 h and subsequently water-quenched. For the precipitation of κ-carbides, aging heat treatments were conducted at 550 °C for various times, up to 1 h.",858.0,944.0,38.0
191,10.02,0,0.0,0,0.94,0,0,0,0.0,0.0,0.0,0,54.18,0,0,0,29.69,1.53,0.0,0,0.0,3.08,0.0,0.0,0,0.0,0,0.56,0,0,0.0,0.0,0.0,0,0,0," The cast steels used in this study, referred to as ‘1.5Ni' and ‘3Ni' steels, had nominal compositions of Fe-30Mn-10Al-0.9C-0.5Si-1.5Mo-(1.5 or 3)Ni (wt.%). The chemical compositions of the steels are listed in Table 1 . Ingots were prepared with rods of 25 mm in diameter and 220 mm in length using commercial vacuum induction melting (VIM) in an Ar atmosphere. The ingots were homogenized at 1050 °C for 2 h and subsequently water-quenched. For the precipitation of κ-carbides, aging heat treatments were conducted at 550 °C for various times, up to 1 h.",874.0,974.0,13.0
192,10.01,0,0.0,0,0.94,0,0,0,0.0,0.0,0.0,0,56.09,0,0,0,29.36,1.55,0.0,0,0.0,1.5,0.0,0.0,0,0.0,0,0.55,0,0,0.0,0.0,0.0,0,0,0," The cast steels used in this study, referred to as ‘1.5Ni' and ‘3Ni' steels, had nominal compositions of Fe-30Mn-10Al-0.9C-0.5Si-1.5Mo-(1.5 or 3)Ni (wt.%). The chemical compositions of the steels are listed in Table 1 . Ingots were prepared with rods of 25 mm in diameter and 220 mm in length using commercial vacuum induction melting (VIM) in an Ar atmosphere. The ingots were homogenized at 1050 °C for 2 h and subsequently water-quenched. For the precipitation of κ-carbides, aging heat treatments were conducted at 550 °C for various times, up to 20 h.",962.0,1044.0,31.0
193,10.02,0,0.0,0,0.94,0,0,0,0.0,0.0,0.0,0,54.18,0,0,0,29.69,1.53,0.0,0,0.0,3.08,0.0,0.0,0,0.0,0,0.56,0,0,0.0,0.0,0.0,0,0,0," The cast steels used in this study, referred to as ‘1.5Ni' and ‘3Ni' steels, had nominal compositions of Fe-30Mn-10Al-0.9C-0.5Si-1.5Mo-(1.5 or 3)Ni (wt.%). The chemical compositions of the steels are listed in Table 1 . Ingots were prepared with rods of 25 mm in diameter and 220 mm in length using commercial vacuum induction melting (VIM) in an Ar atmosphere. The ingots were homogenized at 1050 °C for 2 h and subsequently water-quenched. For the precipitation of κ-carbides, aging heat treatments were conducted at 550 °C for various times, up to 20 h.",1029.0,1146.0,10.0
194,10.01,0,0.0,0,0.94,0,0,0,0.0,0.0,0.0,0,55.760000000000005,0,0,0,29.69,1.55,0.0,0,0.0,1.5,0.0,0.0,0,0.0,0,0.55,0,0,0.0,0.0,0.0,0,0,0," The cast steels used in this study, referred to as ‘1.5Ni' and ‘3Ni' steels, had nominal compositions of Fe-30Mn-10Al-0.9C-0.5Si-1.5Mo-(1.5 or 3)Ni (wt.%). The chemical compositions of the steels are listed in Table 1 . Ingots were prepared with rods of 25 mm in diameter and 220 mm in length using commercial vacuum induction melting (VIM) in an Ar atmosphere. The ingots were homogenized at 1050 °C for 2 h and subsequently water-quenched. For the precipitation of κ-carbides, aging heat treatments were conducted at 550 °C for various times, up to 100 h.",956.0,1049.0,30.0
195,0.02,0,0.0,0,0.22,0,0,0,0.0,0.0,0.0,0,96.213,0,0,0,1.64,0.0,0.0,0,0.0,0.0,0.0,0.006,0,0.001,0,1.8,0,0,0.1,0.0,0.0,0,0,0,"The steel was first melted in a vacuum furnace and cast into a 100 kg ingot. The ingot was forged into billets with thickness of 60 mm. The billets were homogenized at 1200 °C for 2 h, then hot rolled to 4 mm through seven passes with the finish rolling temperature of about 820 °C, and subsequently air cooled to 660 °C, followed by cooling inside the furnace to simulate coiling. The hot-rolled plates were cold rolled to 1 mm after acid pickling. Tensile specimens with a gauge portion of 12.5 mm in width, 1 mm in thickness and 25 mm in length were machined with longitudinal axis parallel to the rolling direction.  Some cold-rolled samples were heated to 810 °C for ~2 s in a resistance furnace, which is referred as non-isothermal annealing process. Subsequently, all the samples were quenched to 310 °C in salt bath and isothermal held for 500 s. Finally, the samples after heat treatment were water quenched to ambient temperature.",511.0,1142.0,20.72
196,0.02,0,0.0,0,0.22,0,0,0,0.0,0.0,0.0,0,96.213,0,0,0,1.64,0.0,0.0,0,0.0,0.0,0.0,0.006,0,0.001,0,1.8,0,0,0.1,0.0,0.0,0,0,0,"The steel was first melted in a vacuum furnace and cast into a 100 kg ingot. The ingot was forged into billets with thickness of 60 mm. The billets were homogenized at 1200 °C for 2 h, then hot rolled to 4 mm through seven passes with the finish rolling temperature of about 820 °C, and subsequently air cooled to 660 °C, followed by cooling inside the furnace to simulate coiling. The hot-rolled plates were cold rolled to 1 mm after acid pickling. Tensile specimens with a gauge portion of 12.5 mm in width, 1 mm in thickness and 25 mm in length were machined with longitudinal axis parallel to the rolling direction.  Some cold-rolled samples were heated to 810 °C for ~2 s in a resistance furnace, which is referred as non-isothermal annealing process. Subsequently, all the samples were quenched to 330 °C in salt bath and isothermal held for 500 s. Finally, the samples after heat treatment were water quenched to ambient temperature.",505.0,1059.0,23.64
197,0.02,0,0.0,0,0.22,0,0,0,0.0,0.0,0.0,0,96.213,0,0,0,1.64,0.0,0.0,0,0.0,0.0,0.0,0.006,0,0.001,0,1.8,0,0,0.1,0.0,0.0,0,0,0,"The steel was first melted in a vacuum furnace and cast into a 100 kg ingot. The ingot was forged into billets with thickness of 60 mm. The billets were homogenized at 1200 °C for 2 h, then hot rolled to 4 mm through seven passes with the finish rolling temperature of about 820 °C, and subsequently air cooled to 660 °C, followed by cooling inside the furnace to simulate coiling. The hot-rolled plates were cold rolled to 1 mm after acid pickling. Tensile specimens with a gauge portion of 12.5 mm in width, 1 mm in thickness and 25 mm in length were machined with longitudinal axis parallel to the rolling direction.  Some cold-rolled samples were heated to 810 °C for ~2 s in a resistance furnace, which is referred as non-isothermal annealing process. Subsequently, all the samples were quenched to 350 °C in salt bath and isothermal held for 500 s. Finally, the samples after heat treatment were water quenched to ambient temperature.",645.0,1011.0,28.8
198,0.02,0,0.0,0,0.22,0,0,0,0.0,0.0,0.0,0,96.213,0,0,0,1.64,0.0,0.0,0,0.0,0.0,0.0,0.006,0,0.001,0,1.8,0,0,0.1,0.0,0.0,0,0,0,"The steel was first melted in a vacuum furnace and cast into a 100 kg ingot. The ingot was forged into billets with thickness of 60 mm. The billets were homogenized at 1200 °C for 2 h, then hot rolled to 4 mm through seven passes with the finish rolling temperature of about 820 °C, and subsequently air cooled to 660 °C, followed by cooling inside the furnace to simulate coiling. The hot-rolled plates were cold rolled to 1 mm after acid pickling. Tensile specimens with a gauge portion of 12.5 mm in width, 1 mm in thickness and 25 mm in length were machined with longitudinal axis parallel to the rolling direction.  Some cold-rolled samples were heated to 810 °C for ~2 s in a resistance furnace, which is referred as non-isothermal annealing process. Subsequently, all the samples were quenched to 380 °C in salt bath and isothermal held for 500 s. Finally, the samples after heat treatment were water quenched to ambient temperature.",649.0,946.0,32.34
199,0.02,0,0.0,0,0.22,0,0,0,0.0,0.0,0.0,0,96.213,0,0,0,1.64,0.0,0.0,0,0.0,0.0,0.0,0.006,0,0.001,0,1.8,0,0,0.1,0.0,0.0,0,0,0,"The steel was first melted in a vacuum furnace and cast into a 100 kg ingot. The ingot was forged into billets with thickness of 60 mm. The billets were homogenized at 1200 °C for 2 h, then hot rolled to 4 mm through seven passes with the finish rolling temperature of about 820 °C, and subsequently air cooled to 660 °C, followed by cooling inside the furnace to simulate coiling. The hot-rolled plates were cold rolled to 1 mm after acid pickling. Tensile specimens with a gauge portion of 12.5 mm in width, 1 mm in thickness and 25 mm in length were machined with longitudinal axis parallel to the rolling direction. Quenching and partitioning process was also conducted using an identical non-isothermal annealing process, after which they were quenched in salt bath at 150 °C for 30 s, followed by direct soaking in another salt bath at 380 °C for 500 s to initiate the partitioning process. The specimen subjected to Q&amp;P process was finally water quenched to room temperature.",696.0,1005.0,26.64
200,0.0,0,0.0,0,0.025,0,0,0,0.0,0.27,0.0,0,96.431,0,0,0,1.69,0.28,0.0,0,0.042,0.89,0.0,0.007,0,0.01,0,0.29,0,0,0.025,0.04,0.0,0,0,0,"The present work thus, aimed at production of fine-grained, low-carbon bainitic steels with high strength and toughness through industry-friendly conventional hot-rolling and air-cooling routes without the necessity of tempering treatment. Three experimental heats of 25 kg each were made in a Inductotherm laboratory air induction furnace with varying alloying combinations. The cast cylindrical ingots were 100 mm in diameter. The defective portion comprising about 25 pct from top and 10 pct from bottom of the ingots was discarded. The trimmed ingots were heated to 1373 K (1100 °C) and soaked for 3 hours. After soaking, the ingots were hot-rolled into 20-mm-thick plates in a HILLE, UK 2-Hi experimental rolling mill. Samples for dilatometry and hot compression studies were prepared from the as-rolled plates. After determining the optimum process parameters for obtaining the desired microstructural morphology of the steels, the plates were further rolled into 6-mm plates in three passes with the final rolling temperature (FRT) of 1173 K (900 °C) followed by air cooling (AC).",507.0,668.0,20.0
201,0.0,0,0.0,0,0.026,0,0,0,0.0,0.27,0.47,0,96.022,0,0,0,1.65,0.28,0.0,0,0.042,0.88,0.0,0.007,0,0.01,0,0.29,0,0,0.014,0.039,0.0,0,0,0,"The present work thus, aimed at production of fine-grained, low-carbon bainitic steels with high strength and toughness through industry-friendly conventional hot-rolling and air-cooling routes without the necessity of tempering treatment. Three experimental heats of 25 kg each were made in a Inductotherm laboratory air induction furnace with varying alloying combinations. The cast cylindrical ingots were 100 mm in diameter. The defective portion comprising about 25 pct from top and 10 pct from bottom of the ingots was discarded. The trimmed ingots were heated to 1373 K (1100 °C) and soaked for 3 hours. After soaking, the ingots were hot-rolled into 20-mm-thick plates in a HILLE, UK 2-Hi experimental rolling mill. Samples for dilatometry and hot compression studies were prepared from the as-rolled plates. After determining the optimum process parameters for obtaining the desired microstructural morphology of the steels, the plates were further rolled into 6-mm plates in three passes with the final rolling temperature (FRT) of 1173 K (900 °C) followed by air cooling (AC).",513.0,678.0,23.0
202,0.0,0,0.001,0,0.027,0,0,0,0.0,0.01,0.47,0,96.367,0,0,0,1.59,0.28,0.0,0,0.041,0.88,0.0,0.007,0,0.01,0,0.27,0,0,0.008,0.039,0.0,0,0,0,"The present work thus, aimed at production of fine-grained, low-carbon bainitic steels with high strength and toughness through industry-friendly conventional hot-rolling and air-cooling routes without the necessity of tempering treatment. Three experimental heats of 25 kg each were made in a Inductotherm laboratory air induction furnace with varying alloying combinations. The cast cylindrical ingots were 100 mm in diameter. The defective portion comprising about 25 pct from top and 10 pct from bottom of the ingots was discarded. The trimmed ingots were heated to 1373 K (1100 °C) and soaked for 3 hours. After soaking, the ingots were hot-rolled into 20-mm-thick plates in a HILLE, UK 2-Hi experimental rolling mill. Samples for dilatometry and hot compression studies were prepared from the as-rolled plates. After determining the optimum process parameters for obtaining the desired microstructural morphology of the steels, the plates were further rolled into 6-mm plates in three passes with the final rolling temperature (FRT) of 1173 K (900 °C) followed by air cooling (AC).",575.0,705.0,17.0
203,0.56,0,0.0,0,0.18,0,0,0,0.0,0.0,0.0,0,97.1837,0,0,0,1.38,0.0,0.0,0,0.014,0.0,0.0,0.0075,0,0.0048,0,0.67,0,0,0.0,0.0,0.0,0,0,0,"The steel was melted in a 50 kg vacuum furnace and cast as ingot. The ingot was subsequently forged into a rectangular slab of size 150 × 100 × 30 mm. The slab was reheated to 1200 °C for 2 h, followed by three passes hot-rolled with the thickness reduction of 33%, 25% and 27% in each pass, respectively. The rods of size 10 mm dia x 70 mm were used for equal channel angular pressing (ECAP) from the hot rolled plate.",507.0,734.0,25.6
204,0.56,0,0.0,0,0.18,0,0,0,0.0,0.0,0.0,0,97.1837,0,0,0,1.38,0.0,0.0,0,0.014,0.0,0.0,0.0075,0,0.0048,0,0.67,0,0,0.0,0.0,0.0,0,0,0,"The steel was melted in a 50 kg vacuum furnace and cast as ingot. The ingot was subsequently forged into a rectangular slab of size 150 × 100 × 30 mm. The slab was reheated to 1200 °C for 2 h, followed by three passes hot-rolled with the thickness reduction of 33%, 25% and 27% in each pass, respectively. The rods of size 10 mm dia x 70 mm were used for equal channel angular pressing (ECAP) from the hot rolled plate. 1 pass ECAP was conducted at 400 °C by using route C (which in the next pass of ECAP was rotated 180° around the rod's longitudinal axis) with a 50 MPa squeeze pressure and the squeeze speed was 5 mm/min. After ECAP, the rods were processed into tensile specimens with a width of 3 mm and a length of 10 mm. Two stage salt bath heat treatment was applied to the ECAPed samples. First, the strip was annealed at 800 °C for 5 min, and then quenched to the isothermal bainitic transformation (IBT) temperature at 400 °C for 3 min, followed by cooling in air to room temperature. Subsequently, the slices were manually thinned to 30 μm and punched into 3 mm dia disks.",617.0,755.0,34.2
205,0.56,0,0.0,0,0.18,0,0,0,0.0,0.0,0.0,0,97.1837,0,0,0,1.38,0.0,0.0,0,0.014,0.0,0.0,0.0075,0,0.0048,0,0.67,0,0,0.0,0.0,0.0,0,0,0,"The steel was melted in a 50 kg vacuum furnace and cast as ingot. The ingot was subsequently forged into a rectangular slab of size 150 × 100 × 30 mm. The slab was reheated to 1200 °C for 2 h, followed by three passes hot-rolled with the thickness reduction of 33%, 25% and 27% in each pass, respectively. The rods of size 10 mm dia x 70 mm were used for equal channel angular pressing (ECAP) from the hot rolled plate. 2 passes ECAP was conducted at 400 °C by using route C (which in the next pass of ECAP was rotated 180° around the rod's longitudinal axis) with a 50 MPa squeeze pressure and the squeeze speed was 5 mm/min. After ECAP, the rods were processed into tensile specimens with a width of 3 mm and a length of 10 mm. Two stage salt bath heat treatment was applied to the ECAPed samples. First, the strip was annealed at 800 °C for 5 min, and then quenched to the isothermal bainitic transformation (IBT) temperature at 400 °C for 3 min, followed by cooling in air to room temperature. Subsequently, the slices were manually thinned to 30 μm and punched into 3 mm dia disks.",606.0,751.0,36.5
206,0.56,0,0.0,0,0.18,0,0,0,0.0,0.0,0.0,0,97.1837,0,0,0,1.38,0.0,0.0,0,0.014,0.0,0.0,0.0075,0,0.0048,0,0.67,0,0,0.0,0.0,0.0,0,0,0,"The steel was melted in a 50 kg vacuum furnace and cast as ingot. The ingot was subsequently forged into a rectangular slab of size 150 × 100 × 30 mm. The slab was reheated to 1200 °C for 2 h, followed by three passes hot-rolled with the thickness reduction of 33%, 25% and 27% in each pass, respectively. The rods of size 10 mm dia x 70 mm were used for equal channel angular pressing (ECAP) from the hot rolled plate. 4 passes ECAP was conducted at 400 °C by using route C (which in the next pass of ECAP was rotated 180° around the rod's longitudinal axis) with a 50 MPa squeeze pressure and the squeeze speed was 5 mm/min. After ECAP, the rods were processed into tensile specimens with a width of 3 mm and a length of 10 mm. Two stage salt bath heat treatment was applied to the ECAPed samples. First, the strip was annealed at 800 °C for 5 min, and then quenched to the isothermal bainitic transformation (IBT) temperature at 400 °C for 3 min, followed by cooling in air to room temperature. Subsequently, the slices were manually thinned to 30 μm and punched into 3 mm dia disks.",635.0,739.0,39.8
207,0.031,0,0.0,0,0.12,0,0,0,0.0,0.0,0.0,0,98.178,0,0,0,1.55,0.0,0.0,0,0.01,0.0,0.001,0.0,0,0.01,0,0.1,0,0,0.0,0.0,0.0,0,0,0,"Two experimental steel ingots (AL and TM) were melted in a 10-kg vacuum induction furnace, and their chemical compositions were determined as shown in Table 1 . TM steel was deoxidized by Ti-Mg to obtain fine Ti-Mg oxide inclusions. A common Nb-microalloyed low carbon steel was deoxidized by Al for comparison (AL). The experimental steel ingots were reheated to 1250 °C and held for 30 min, then rolled to 12-mm-thick plates with a final rolling temperature about 1050 °C. The hot-rolled plates were cooled to 600 °C at ~15 °C/s by a water jet device, and then air cooled to room temperature. Cylinder samples of ∅3 mm × 10 mm were machined from the hot-rolled plates, and the thermal simulation experiment was carried out on L78 Rita full-automatic transformation equipment. The samples were held at 1050 °C, 1150 °C, 1250 °C, and 1320 °C for 300 s, cooled to 900 °C at 10 °C/s, and then cooled to room temperature at 2 °C/s. For the measurement of austenite grain size, samples were heated to 1050 °C, 1150 °C, 1250 °C, and 1320 °C, holding 300s and then water quenching to room temperature.",370.0,530.0,27.6
