Repository: Jack-Liu0227/inversedesign

# InverseDesign (Agno + Fewshot + HITL)

一个用于新材料推荐与性能预测的工作流项目：

- `material_recommender_agent`：基于历史数据（CSV 知识库）推荐候选组分。
- `material_predictor_agent`：基于相似样本检索（few-shot）预测性能。
- `material_discovery_workflow`：人在回路（HITL）闭环，支持暂停、人工确认、实验反馈、继续迭代。

## 1. 项目结构

```text
inversedesign/
├─ datasets/                  # 各类合金数据
├─ examples/                  # 旧示例代码
├─ src/
│  ├─ agents/
│  │  ├─ material_recommender_agent.py
│  │  ├─ material_predictor_agent.py
│  │  └─ material_review_agent.py
│  ├─ fewshot/
│  │  ├─ skills/
│  │  │  ├─ dataset_registry.json   # 数据集配置（可配置）
│  │  │  └─ routing_rules.json      # 路由规则（可配置）
│  │  ├─ predictor.py
│  │  └─ dataset_registry.py
│  ├─ workflows/

File: datasets/Steel/steel.csv (part 6 of 16)
ID,Al(wt%),As(wt%),B(wt%),Bi(wt%),C(wt%),Ca(wt%),Ce(wt%),Cl(wt%),Co(wt%),Cr(wt%),Cu(wt%),F(wt%),Fe(wt%),H(wt%),La(wt%),Mg(wt%),Mn(wt%),Mo(wt%),N(wt%),Na(wt%),Nb(wt%),Ni(wt%),O(wt%),P(wt%),Pb(wt%),S(wt%),Sb(wt%),Si(wt%),Sn(wt%),Ta(wt%),Ti(wt%),V(wt%),W(wt%),Y(wt%),Zn(wt%),Zr(wt%),Processing_Description,YS(MPa),UTS(MPa),El(%)
208,0.0,0,0.0015,0,0.056,0,0,0,0.0,0.21,0.0,0,97.5525,0,0,0,1.62,0.23,0.006,0,0.057,0.02,0.0,0.015,0,0.002,0,0.23,0,0,0.0,0.0,0.0,0,0,0," These steels have been widely used to fabricate large engineering structures such as oil storage tanks, ships and pressure vessels because of their desirable combination of mechanical properties, such as high strength and toughness, as well as good weldability. Two HSLA steel plates, one deoxidized using Zr-Ti based agents with an overall composition of 0.01-0.02wt% and the other deoxidized by adding 0.025wt% Al, were made in an industrial scale. Ca treatment was carried out at the final stage of liquid steel for both steels. The precise chemical composition of these two steels in tundish is listed in Table 1. Both of them were virtually identical produced by vacuum-refined, continuously cast, thermo-mechanical control processed and tempered at 550°C for several hours to obtain high strength and excellent toughness combination.",807.0,845.0,35.2
209,0.0,0,0.0015,0,0.056,0,0,0,0.0,0.21,0.0,0,97.5525,0,0,0,1.62,0.23,0.006,0,0.057,0.02,0.0,0.015,0,0.002,0,0.23,0,0,0.0,0.0,0.0,0,0,0," These steels have been widely used to fabricate large engineering structures such as oil storage tanks, ships and pressure vessels because of their desirable combination of mechanical properties, such as high strength and toughness, as well as good weldability. Two HSLA steel plates, one deoxidized using Zr-Ti based agents with an overall composition of 0.01-0.02wt% and the other deoxidized by adding 0.025wt% Al, were made in an industrial scale. Ca treatment was carried out at the final stage of liquid steel for both steels. The precise chemical composition of these two steels in tundish is listed in Table 1. Both of them were virtually identical produced by vacuum-refined, continuously cast, thermo-mechanical control processed and tempered at 550°C for several hours to obtain high strength and excellent toughness combination.",801.0,839.0,26.9
210,0.0,0,0.0,0,0.1,0,0,0,0.0,5.0,0.0,0,92.889,0,0,0,0.6,0.0,0.0,0,0.0,0.55,0.0,0.01,0,0.001,0,0.75,0,0,0.0,0.1,0.0,0,0,0,"To prepare the DSC sample, a slice of about 0.2mm in thickness was cut from the electroslag casting rod. The heat treatment specimens with size of 15mm×15mm×80mm were cut from the half of radius in the steel rod. All the specimens were heated to 1000°C in an electric resistance furnace for 45min, followed by oil quenching (OQ).",634.0,735.0,23.2
211,0.0,0,0.0,0,0.1,0,0,0,0.0,5.0,0.0,0,92.889,0,0,0,0.6,0.0,0.0,0,0.0,0.55,0.0,0.01,0,0.001,0,0.75,0,0,0.0,0.1,0.0,0,0,0,"To prepare the DSC sample, a slice of about 0.2mm in thickness was cut from the electroslag casting rod. The heat treatment specimens with size of 15mm×15mm×80mm were cut from the half of radius in the steel rod. All the specimens were heated to 1000°C in an electric resistance furnace for 45min, followed by oil quenching (OQ). Then the CQT specimens were tempered at 625°C for 90min followed by air cooling (AC). The DQT heat treatment specimens were reheated to 880°C with a soaking time of 30min, and then quenched in oil again, followed by finally tempering at 625°C for 90min.",605.0,714.0,20.0
212,0.04,0,0.0,0,0.09,0,0,0,0.0,0.0,0.0,0,98.1915,0,0,0,1.5,0.0,0.0,0,0.0,0.0,0.0,0.007,0,0.0015,0,0.17,0,0,0.0,0.0,0.0,0,0,0,"The ingots were forged into slabs. The 40mm thick slabs were heated to 1200°C, and held at that temperature for 1h for the dissolution of microalloyed elements, then air-cooled to 920°C. The slabs were then rolled into steel plates with 7mm thickness after seven passes on the φ450mm trial rolling mill. The end temperature of finishing roll was controlled to 820°C. Plate A was watercooled at a cooling rates of 13°C/s, and then coiled at 650°C.",570.0,610.0,26.0
213,0.04,0,0.0,0,0.09,0,0,0,0.0,0.0,0.0,0,98.1915,0,0,0,1.5,0.0,0.0,0,0.0,0.0,0.0,0.007,0,0.0015,0,0.17,0,0,0.0,0.0,0.0,0,0,0,"The ingots were forged into slabs. The 40mm thick slabs were heated to 1200°C, and held at that temperature for 1h for the dissolution of microalloyed elements, then air-cooled to 920°C. The slabs were then rolled into steel plates with 7mm thickness after seven passes on the φ450mm trial rolling mill. The end temperature of finishing roll was controlled to 820°C. Plate B was watercooled at a cooling rate of 30°C/s, then coiled at 430°C. Finally, the plates were cooled slowly to room temperature in an insulated blanket.",600.0,655.0,22.0
214,0.0,0,0.0,0,1.3,0,0,0,0.0,0.0,0.0,0,78.854,0,0,0,19.84,0.0,0.0,0,0.0,0.0,0.0,0.0,0,0.006,0,0.0,0,0,0.0,0.0,0.0,0,0,0," For this purpose, Cu was added to the Fe-20Mn-1.3C base composition. The ingots of three grades TWIP steels with the different Cu contents, i.e. Fe-20Mn-1.3C, Fe-20Mn-1.5Cu-1.3C and Fe-20Mn-3.0Cu-1.3C in wt.% (the 0 Cu, 1.5 Cu and 3.0 Cu TWIP steel, respectively), were prepared by vacuum induction melting. After austenite annealed at 1050°C for 4.5h, the cast ingots were hot rolled to the plate of 3mm thickness: hot rolling temperature was 900°C. The hot-rolled sheets were cold rolled to 1.2mm thick sheets and subsequently solution treated at 1050°C for 4.5h for 20min prior to water quenched. The chemical compositions of the three steels are listed in Table 1 . The tensile tests were performed according to Chinese Standard GB/T 228-2002 . The tensile samples were cut out of the sheets parallel to the transverse direction and conducted at room temperature by applying a strain rate of 10-4 s-1. In the initial state before deformation at room temperature, X-ray analysis (Fig. 1 a) revealed that all steels were fully austenitic after solution treatment followed by water quenching. The microstructure of the annealed sample before tensile test was fully austenitic, and the mean grain size of all the steels is 41±2μm, when annealing twin boundaries were considered in the grain size measurement. The mechanical characteristics of present TWIP steels are shown in Table 2 . Microstructures of the Fe-20Mn-3.0Cu-1.3C TWIP steel deformed to different strain levels are presented in Fig. 5 . Three fully austenitic experimental high-carbon TWIP steel grades, differing in their content of Cu were produced and the stacking fault energies of the TWIP steels increased from ~24.36 to 28.74mJm-2 on the addition of 3.0wt.% Cu.",470.0,1353.0,61.2
215,0.0,0,0.0,0,1.31,0,0,0,0.0,0.0,1.5,0,77.314,0,0,0,19.87,0.0,0.0,0,0.0,0.0,0.0,0.0,0,0.006,0,0.0,0,0,0.0,0.0,0.0,0,0,0," For this purpose, Cu was added to the Fe-20Mn-1.3C base composition. The ingots of three grades TWIP steels with the different Cu contents, i.e. Fe-20Mn-1.3C, Fe-20Mn-1.5Cu-1.3C and Fe-20Mn-3.0Cu-1.3C in wt.% (the 0 Cu, 1.5 Cu and 3.0 Cu TWIP steel, respectively), were prepared by vacuum induction melting. After austenite annealed at 1050°C for 4.5h, the cast ingots were hot rolled to the plate of 3mm thickness: hot rolling temperature was 900°C. The hot-rolled sheets were cold rolled to 1.2mm thick sheets and subsequently solution treated at 1050°C for 4.5h for 20min prior to water quenched. The chemical compositions of the three steels are listed in Table 1 . The tensile tests were performed according to Chinese Standard GB/T 228-2002 . The tensile samples were cut out of the sheets parallel to the transverse direction and conducted at room temperature by applying a strain rate of 10-4 s-1. In the initial state before deformation at room temperature, X-ray analysis (Fig. 1 a) revealed that all steels were fully austenitic after solution treatment followed by water quenching. The microstructure of the annealed sample before tensile test was fully austenitic, and the mean grain size of all the steels is 41±2μm, when annealing twin boundaries were considered in the grain size measurement. The mechanical characteristics of present TWIP steels are shown in Table 2 . Microstructures of the Fe-20Mn-3.0Cu-1.3C TWIP steel deformed to different strain levels are presented in Fig. 5 . Three fully austenitic experimental high-carbon TWIP steel grades, differing in their content of Cu were produced and the stacking fault energies of the TWIP steels increased from ~24.36 to 28.74mJm-2 on the addition of 3.0wt.% Cu.",504.0,1284.0,73.0
216,0.0,0,0.0,0,1.31,0,0,0,0.0,0.0,3.04,0,75.774,0,0,0,19.87,0.0,0.0,0,0.0,0.0,0.0,0.0,0,0.006,0,0.0,0,0,0.0,0.0,0.0,0,0,0," For this purpose, Cu was added to the Fe-20Mn-1.3C base composition. The ingots of three grades TWIP steels with the different Cu contents, i.e. Fe-20Mn-1.3C, Fe-20Mn-1.5Cu-1.3C and Fe-20Mn-3.0Cu-1.3C in wt.% (the 0 Cu, 1.5 Cu and 3.0 Cu TWIP steel, respectively), were prepared by vacuum induction melting. After austenite annealed at 1050°C for 4.5h, the cast ingots were hot rolled to the plate of 3mm thickness: hot rolling temperature was 900°C. The hot-rolled sheets were cold rolled to 1.2mm thick sheets and subsequently solution treated at 1050°C for 4.5h for 20min prior to water quenched. The chemical compositions of the three steels are listed in Table 1 . The tensile tests were performed according to Chinese Standard GB/T 228-2002 . The tensile samples were cut out of the sheets parallel to the transverse direction and conducted at room temperature by applying a strain rate of 10-4 s-1. In the initial state before deformation at room temperature, X-ray analysis (Fig. 1 a) revealed that all steels were fully austenitic after solution treatment followed by water quenching. The microstructure of the annealed sample before tensile test was fully austenitic, and the mean grain size of all the steels is 41±2μm, when annealing twin boundaries were considered in the grain size measurement. The mechanical characteristics of present TWIP steels are shown in Table 2 . Microstructures of the Fe-20Mn-3.0Cu-1.3C TWIP steel deformed to different strain levels are presented in Fig. 5 . Three fully austenitic experimental high-carbon TWIP steel grades, differing in their content of Cu were produced and the stacking fault energies of the TWIP steels increased from ~24.36 to 28.74mJm-2 on the addition of 3.0wt.% Cu.",538.0,1256.0,77.6
217,0.0,0,0.0,0,0.37,0,0,0,14.8,2.0,0.0,0,67.93,0,0,0,0.0,1.0,0.0,0,0.0,13.7,0.0,0.0,0,0.0,0,0.0,0,0,0.0,0.2,0.0,0,0,0,"The microstructure of these steels in the as-quenched condition consists essentially of lath martensite. The samples had been austenitized at 1173 K (900 °C) for 1 hour, followed by oil quenching, subjected to refrigeration in LN2 for 2 hours, and subsequently tempered at 758 K (485 °C) for 4 and 8 hours. The steel under investigation was produced in a 40-kg batch by vacuum induction melting of electrolytically pure raw materials and pouring, under vacuum, into a rectangular mold of 100 × 300 mm cross section. The resultant ingot was homogenized at 1323 K (1050 °C) for 24 hours and subsequently radiographed, and the defective ""pipe"" portions were removed. The sound portion of the ingot was soaked at 1323 K (1050 °C) for 4 hours and hot-rolled into 15-mm-thick plates. Samples for heat treatment were cut from the rolled plate, austenitized at 1173 K (900 °C) for 1 hour, oil quenched to room temperature, and subsequently LN2 treated to minimize retained austenite. The samples were then subjected to tempering at different temperatures, viz., 758 K (485 °C) for either 4 hours, followed by quenching in oil.",1855.0,2105.0,12.6
218,0.0,0,0.0,0,0.37,0,0,0,14.8,2.0,0.0,0,67.93,0,0,0,0.0,1.0,0.0,0,0.0,13.7,0.0,0.0,0,0.0,0,0.0,0,0,0.0,0.2,0.0,0,0,0,"The microstructure of these steels in the as-quenched condition consists essentially of lath martensite. The samples had been austenitized at 1173 K (900 °C) for 1 hour, followed by oil quenching, subjected to refrigeration in LN2 for 2 hours, and subsequently tempered at 758 K (485 °C) for 4 and 8 hours. The steel under investigation was produced in a 40-kg batch by vacuum induction melting of electrolytically pure raw materials and pouring, under vacuum, into a rectangular mold of 100 × 300 mm cross section. The resultant ingot was homogenized at 1323 K (1050 °C) for 24 hours and subsequently radiographed, and the defective ""pipe"" portions were removed. The sound portion of the ingot was soaked at 1323 K (1050 °C) for 4 hours and hot-rolled into 15-mm-thick plates. Samples for heat treatment were cut from the rolled plate, austenitized at 1173 K (900 °C) for 1 hour, oil quenched to room temperature, and subsequently LN2 treated to minimize retained austenite. The samples were then subjected to tempering at different temperatures, viz., 758 K (485 °C) for either 8 hours, followed by quenching in oil.",1825.0,2040.0,13.4
219,0.0,0,0.0,0,0.37,0,0,0,14.8,2.0,0.0,0,67.93,0,0,0,0.0,1.0,0.0,0,0.0,13.7,0.0,0.0,0,0.0,0,0.0,0,0,0.0,0.2,0.0,0,0,0,"The microstructure of these steels in the as-quenched condition consists essentially of lath martensite. The samples had been austenitized at 1173 K (900 °C) for 1 hour, followed by oil quenching, subjected to refrigeration in LN2 for 2 hours, and subsequently tempered at 758 K (485 °C) for 4 and 8 hours. The steel under investigation was produced in a 40-kg batch by vacuum induction melting of electrolytically pure raw materials and pouring, under vacuum, into a rectangular mold of 100 × 300 mm cross section. The resultant ingot was homogenized at 1323 K (1050 °C) for 24 hours and subsequently radiographed, and the defective ""pipe"" portions were removed. The sound portion of the ingot was soaked at 1323 K (1050 °C) for 4 hours and hot-rolled into 15-mm-thick plates. Samples for heat treatment were cut from the rolled plate, austenitized at 1173 K (900 °C) for 1 hour, oil quenched to room temperature, and subsequently LN2 treated to minimize retained austenite. The samples were then subjected to tempering at different temperatures, viz., 768 K (495 °C) for either 4 hours, followed by quenching in oil.",1825.0,2050.0,14.0
220,0.0,0,0.0,0,0.37,0,0,0,14.8,2.0,0.0,0,67.93,0,0,0,0.0,1.0,0.0,0,0.0,13.7,0.0,0.0,0,0.0,0,0.0,0,0,0.0,0.2,0.0,0,0,0,"The microstructure of these steels in the as-quenched condition consists essentially of lath martensite. The samples had been austenitized at 1173 K (900 °C) for 1 hour, followed by oil quenching, subjected to refrigeration in LN2 for 2 hours, and subsequently tempered at 758 K (485 °C) for 4 and 8 hours. The steel under investigation was produced in a 40-kg batch by vacuum induction melting of electrolytically pure raw materials and pouring, under vacuum, into a rectangular mold of 100 × 300 mm cross section. The resultant ingot was homogenized at 1323 K (1050 °C) for 24 hours and subsequently radiographed, and the defective ""pipe"" portions were removed. The sound portion of the ingot was soaked at 1323 K (1050 °C) for 4 hours and hot-rolled into 15-mm-thick plates. Samples for heat treatment were cut from the rolled plate, austenitized at 1173 K (900 °C) for 1 hour, oil quenched to room temperature, and subsequently LN2 treated to minimize retained austenite. The samples were then subjected to tempering at different temperatures, viz., 768 K (495 °C) for either 8 hours, followed by quenching in oil.",1775.0,2030.0,15.0
221,0.0,0,0.0,0,0.37,0,0,0,14.8,2.0,0.0,0,67.93,0,0,0,0.0,1.0,0.0,0,0.0,13.7,0.0,0.0,0,0.0,0,0.0,0,0,0.0,0.2,0.0,0,0,0,"The microstructure of these steels in the as-quenched condition consists essentially of lath martensite. The samples had been austenitized at 1173 K (900 °C) for 1 hour, followed by oil quenching, subjected to refrigeration in LN2 for 2 hours, and subsequently tempered at 758 K (485 °C) for 4 and 8 hours. The steel under investigation was produced in a 40-kg batch by vacuum induction melting of electrolytically pure raw materials and pouring, under vacuum, into a rectangular mold of 100 × 300 mm cross section. The resultant ingot was homogenized at 1323 K (1050 °C) for 24 hours and subsequently radiographed, and the defective ""pipe"" portions were removed. The sound portion of the ingot was soaked at 1323 K (1050 °C) for 4 hours and hot-rolled into 15-mm-thick plates. Samples for heat treatment were cut from the rolled plate, austenitized at 1173 K (900 °C) for 1 hour, oil quenched to room temperature, and subsequently LN2 treated to minimize retained austenite. The samples were then subjected to tempering at different temperatures, viz., 783 K (510 °C) for either 8 hours, followed by quenching in oil.",1600.0,1765.0,15.2
222,0.0,0,0.0,0,0.89,0,0,0,0.0,1.8,0.0,0,96.173,0,0,0,0.31,0.27,0.0,0,0.0,0.03,0.0,0.002,0,0.005,0,0.42,0,0,0.0,0.1,0.0,0,0,0,"The original material was produced in open-hearth furnace, then refined in vacuum refinery furnace, and cast into ingots of 60 mm diameter. The ingots were reheated to 1200 °C, held for 3 h, and forged into the bars about 16 mm diameter. The forged bars were cooled to room temperature in air. After forging, the forged bars were spheroidize annealed. During the spheroidizing annealing process, the specimens were heated to 800 °C, held for 2 h, and cooled to 720 °C, held for 3 h, then cooled to 250 °C in furnace, and finally cooled to room temperature in air.",423.0,712.0,26.3
223,0.0,0,0.0,0,0.89,0,0,0,0.0,1.8,0.0,0,96.173,0,0,0,0.31,0.27,0.0,0,0.0,0.03,0.0,0.002,0,0.005,0,0.42,0,0,0.0,0.1,0.0,0,0,0,"The original material was produced in open-hearth furnace, then refined in vacuum refinery furnace, and cast into ingots of 60 mm diameter. The ingots were reheated to 1200 °C, held for 3 h, and forged into the bars about 16 mm diameter. The forged bars were cooled to room temperature in air. After forging, the forged bars were spheroidize annealed. During the spheroidizing annealing process, the specimens were heated to 800 °C, held for 2 h, and cooled to 720 °C, held for 3 h, then cooled to 250 °C in furnace, and finally cooled to room temperature in air. The specimens were reheated to 1200 °C, then cooled to 750-1150 °C.",680.0,890.0,20.3
224,0.0,0,0.0,0,0.89,0,0,0,0.0,1.8,0.0,0,96.173,0,0,0,0.31,0.27,0.0,0,0.0,0.03,0.0,0.002,0,0.005,0,0.42,0,0,0.0,0.1,0.0,0,0,0,"The original material was produced in open-hearth furnace, then refined in vacuum refinery furnace, and cast into ingots of 60 mm diameter. The ingots were reheated to 1200 °C, held for 3 h, and forged into the bars about 16 mm diameter. The forged bars were cooled to room temperature in air. After forging, the forged bars were spheroidize annealed. During the spheroidizing annealing process, the specimens were heated to 800 °C, held for 2 h, and cooled to 720 °C, held for 3 h, then cooled to 250 °C in furnace, and finally cooled to room temperature in air. The specimens were reheated to 1200 °C, then cooled to 750-1150 °C. In order to observe the microstructure after the dynamic recrystallization, the 0.22-1.0 single compressive deformation with the strain rate of 0.1-10 s-1 was carried out immediately followed by cooling to room temperature in water. The specimen were held 10-90 s at same temperature after deformation, then cooled to room temperature in water in order to observe the microstructure after static recrystallization. For ausforging-and-tempering experiments, the ingot was ausenitized at 1100 °C, and forged at temperatures ranging from 1000 to 800 °C, then quenched in oil directly. After ausforging, the specimens were tempered at temperatures ranging from 600 °C for 5 h.",1284.0,1463.0,10.1
225,0.0,0,0.0,0,0.89,0,0,0,0.0,1.8,0.0,0,96.173,0,0,0,0.31,0.27,0.0,0,0.0,0.03,0.0,0.002,0,0.005,0,0.42,0,0,0.0,0.1,0.0,0,0,0,"The original material was produced in open-hearth furnace, then refined in vacuum refinery furnace, and cast into ingots of 60 mm diameter. The ingots were reheated to 1200 °C, held for 3 h, and forged into the bars about 16 mm diameter. The forged bars were cooled to room temperature in air. After forging, the forged bars were spheroidize annealed. During the spheroidizing annealing process, the specimens were heated to 800 °C, held for 2 h, and cooled to 720 °C, held for 3 h, then cooled to 250 °C in furnace, and finally cooled to room temperature in air. The specimens were reheated to 1200 °C, then cooled to 750-1150 °C. In order to observe the microstructure after the dynamic recrystallization, the 0.22-1.0 single compressive deformation with the strain rate of 0.1-10 s-1 was carried out immediately followed by cooling to room temperature in water. The specimen were held 10-90 s at same temperature after deformation, then cooled to room temperature in water in order to observe the microstructure after static recrystallization. For ausforging-and-tempering experiments, the ingot was ausenitized at 1100 °C, and forged at temperatures ranging from 1000 to 800 °C, then quenched in oil directly. After ausforging, the specimens were tempered at temperatures ranging from 650 °C for 5 h.",809.0,1163.0,13.3
226,0.0,0,0.0,0,0.89,0,0,0,0.0,1.8,0.0,0,96.173,0,0,0,0.31,0.27,0.0,0,0.0,0.03,0.0,0.002,0,0.005,0,0.42,0,0,0.0,0.1,0.0,0,0,0,"The original material was produced in open-hearth furnace, then refined in vacuum refinery furnace, and cast into ingots of 60 mm diameter. The ingots were reheated to 1200 °C, held for 3 h, and forged into the bars about 16 mm diameter. The forged bars were cooled to room temperature in air. After forging, the forged bars were spheroidize annealed. During the spheroidizing annealing process, the specimens were heated to 800 °C, held for 2 h, and cooled to 720 °C, held for 3 h, then cooled to 250 °C in furnace, and finally cooled to room temperature in air. The specimens were reheated to 1200 °C, then cooled to 750-1150 °C. In order to observe the microstructure after the dynamic recrystallization, the 0.22-1.0 single compressive deformation with the strain rate of 0.1-10 s-1 was carried out immediately followed by cooling to room temperature in water. The specimen were held 10-90 s at same temperature after deformation, then cooled to room temperature in water in order to observe the microstructure after static recrystallization. For ausforging-and-tempering experiments, the ingot was ausenitized at 1100 °C, and forged at temperatures ranging from 1000 to 800 °C, then quenched in oil directly. After ausforging, the specimens were tempered at temperatures ranging from 700 °C for 5 h.",770.0,973.0,19.4
227,0.0,0,0.0,0,0.89,0,0,0,0.0,1.8,0.0,0,96.173,0,0,0,0.31,0.27,0.0,0,0.0,0.03,0.0,0.002,0,0.005,0,0.42,0,0,0.0,0.1,0.0,0,0,0,"The original material was produced in open-hearth furnace, then refined in vacuum refinery furnace, and cast into ingots of 60 mm diameter. The ingots were reheated to 1200 °C, held for 3 h, and forged into the bars about 16 mm diameter. The forged bars were cooled to room temperature in air. After forging, the forged bars were spheroidize annealed. During the spheroidizing annealing process, the specimens were heated to 800 °C, held for 2 h, and cooled to 720 °C, held for 3 h, then cooled to 250 °C in furnace, and finally cooled to room temperature in air. The specimens were reheated to 1200 °C, then cooled to 750-1150 °C. In order to observe the microstructure after the dynamic recrystallization, the 0.22-1.0 single compressive deformation with the strain rate of 0.1-10 s-1 was carried out immediately followed by cooling to room temperature in water. The specimen were held 10-90 s at same temperature after deformation, then cooled to room temperature in water in order to observe the microstructure after static recrystallization. For ausforging-and-tempering experiments, the ingot was ausenitized at 1100 °C, and forged at temperatures ranging from 1000 to 800 °C, then quenched in oil directly. After ausforging, the specimens were tempered at temperatures ranging from 760 °C for 5 h.",434.0,761.0,25.1
228,0.0,0,0.0,0,0.89,0,0,0,0.0,1.8,0.0,0,96.173,0,0,0,0.31,0.27,0.0,0,0.0,0.03,0.0,0.002,0,0.005,0,0.42,0,0,0.0,0.1,0.0,0,0,0,"The original material was produced in open-hearth furnace, then refined in vacuum refinery furnace, and cast into ingots of 60 mm diameter. The ingots were reheated to 1200 °C, held for 3 h, and forged into the bars about 16 mm diameter. The forged bars were cooled to room temperature in air. After forging, the forged bars were spheroidize annealed. During the spheroidizing annealing process, the specimens were heated to 800 °C, held for 2 h, and cooled to 720 °C, held for 3 h, then cooled to 250 °C in furnace, and finally cooled to room temperature in air. The specimens were reheated to 1200 °C, then cooled to 750-1150 °C. In order to observe the microstructure after the dynamic recrystallization, the 0.22-1.0 single compressive deformation with the strain rate of 0.1-10 s-1 was carried out immediately followed by cooling to room temperature in water. The specimen were held 10-90 s at same temperature after deformation, then cooled to room temperature in water in order to observe the microstructure after static recrystallization. For ausforging-and-tempering experiments, the ingot was ausenitized at 1100 °C, and forged at temperatures ranging from 1000 to 800 °C, then quenched in oil directly. After ausforging, the specimens were tempered at temperatures ranging from 790 °C for 5 h.",428.0,760.0,26.8
229,0.0,0,0.001,0,0.004,0,0,0,0.0,0.0,0.0,0,98.73,0,0,0,1.1,0.0,0.003,0,0.04,0.0,0.0,0.1,0,0.002,0,0.0,0,0,0.02,0.0,0.0,0,0,0,"These were prepared by a laboratory vacuum induction melting. Laboratory melt ingots were hot-rolled to plate with 20mm thickness. The specimens for pilot hot strip rolling test were obtained in the form of square as-cast slab with 30mm thickness, 150mm width and 300mm length. Samples were reheated to 1200°C at 5°Cs-1 and hold for 2min using direct resistance heating system inside the furnace ( - ). Specimens were then cooled to the isothermal test temperature. The slab was fed into the pilot rolling mill after being homogenized in a furnace at 1200°C. Slab with 25mm in thickness was passed through five passes to produce 3.2mm thick sheet. The finishing rolling temperature was about 900°C. After rolling, the hot bands were cooled to 600°C by water cooling system and then furnace-cooled to simulate coiling process of hot strip mill. The tensile flat specimens with a gauge section of 50mm in length and 25mm in width were machined.",459.11,537.73,25.32
230,0.0,0,0.0005,0,0.004,0,0,0,0.0,0.0,0.0,0,98.7805,0,0,0,1.1,0.0,0.003,0,0.04,0.0,0.0,0.05,0,0.002,0,0.0,0,0,0.02,0.0,0.0,0,0,0,"These were prepared by a laboratory vacuum induction melting. Laboratory melt ingots were hot-rolled to plate with 20mm thickness. The specimens for pilot hot strip rolling test were obtained in the form of square as-cast slab with 30mm thickness, 150mm width and 300mm length. Samples were reheated to 1200°C at 5°Cs-1 and hold for 2min using direct resistance heating system inside the furnace ( - ). Specimens were then cooled to the isothermal test temperature. The slab was fed into the pilot rolling mill after being homogenized in a furnace at 1200°C. Slab with 25mm in thickness was passed through five passes to produce 3.2mm thick sheet. The finishing rolling temperature was about 900°C. After rolling, the hot bands were cooled to 600°C by water cooling system and then furnace-cooled to simulate coiling process of hot strip mill. The tensile flat specimens with a gauge section of 50mm in length and 25mm in width were machined.",423.34,514.39,25.27
231,0.0,0,0.0,0,0.004,0,0,0,0.0,0.0,0.0,0,98.831,0,0,0,1.1,0.0,0.003,0,0.04,0.0,0.0,0.0,0,0.002,0,0.0,0,0,0.02,0.0,0.0,0,0,0,"These were prepared by a laboratory vacuum induction melting. Laboratory melt ingots were hot-rolled to plate with 20mm thickness. The specimens for pilot hot strip rolling test were obtained in the form of square as-cast slab with 30mm thickness, 150mm width and 300mm length. Samples were reheated to 1200°C at 5°Cs-1 and hold for 2min using direct resistance heating system inside the furnace ( - ). Specimens were then cooled to the isothermal test temperature. The slab was fed into the pilot rolling mill after being homogenized in a furnace at 1200°C. Slab with 25mm in thickness was passed through five passes to produce 3.2mm thick sheet. The finishing rolling temperature was about 900°C. After rolling, the hot bands were cooled to 600°C by water cooling system and then furnace-cooled to simulate coiling process of hot strip mill. The tensile flat specimens with a gauge section of 50mm in length and 25mm in width were machined.",352.59,456.03,31.64
232,1.04,0,0.0,0,0.2,0,0,0,0.0,0.0,0.5,0,95.88,0,0,0,1.47,0.18,0.0,0,0.04,0.0,0.0,0.0,0,0.0,0,0.69,0,0,0.0,0.0,0.0,0,0,0,"In this study, the experimental steel was prepared as a vacuum-melted 40Kg ingot. The ingot was reheated to 1200°C and hot-rolled to a thickness of 4mm. The finish temperature is approximately 860°C, followed by coiling at 600°C. After cold rolling to a thickness of 1mm.",1074.0,1323.0,9.1
233,1.04,0,0.0,0,0.2,0,0,0,0.0,0.0,0.5,0,95.88,0,0,0,1.47,0.18,0.0,0,0.04,0.0,0.0,0.0,0,0.0,0,0.69,0,0,0.0,0.0,0.0,0,0,0,"In this study, the experimental steel was prepared as a vacuum-melted 40Kg ingot. The ingot was reheated to 1200°C and hot-rolled to a thickness of 4mm. The finish temperature is approximately 860°C, followed by coiling at 600°C. After cold rolling to a thickness of 1mm, a two-stage salt bath heat treatment was adopted. Intercritical annealing (IA) was done at 830°C for 1min. In order to control the morphology of bainite, the isothermal bainitic transformation (IBT) temperature was kept the same for all treatments following. The material was subsequently fast quenched and austempered at 440°C for 3min, followed by cooling in air.",522.0,1077.0,22.5
234,1.04,0,0.0,0,0.2,0,0,0,0.0,0.0,0.5,0,95.88,0,0,0,1.47,0.18,0.0,0,0.04,0.0,0.0,0.0,0,0.0,0,0.69,0,0,0.0,0.0,0.0,0,0,0,"In this study, the experimental steel was prepared as a vacuum-melted 40Kg ingot. The ingot was reheated to 1200°C and hot-rolled to a thickness of 4mm. The finish temperature is approximately 860°C, followed by coiling at 600°C. After cold rolling to a thickness of 1mm, a two-stage salt bath heat treatment was adopted. Intercritical annealing (IA) was done at 830°C for 3 min. In order to control the morphology of bainite, the isothermal bainitic transformation (IBT) temperature was kept the same for all treatments following. The material was subsequently fast quenched and austempered at 440°C for 3min, followed by cooling in air.",483.0,997.0,19.3
235,1.04,0,0.0,0,0.2,0,0,0,0.0,0.0,0.5,0,95.88,0,0,0,1.47,0.18,0.0,0,0.04,0.0,0.0,0.0,0,0.0,0,0.69,0,0,0.0,0.0,0.0,0,0,0,"In this study, the experimental steel was prepared as a vacuum-melted 40Kg ingot. The ingot was reheated to 1200°C and hot-rolled to a thickness of 4mm. The finish temperature is approximately 860°C, followed by coiling at 600°C. After cold rolling to a thickness of 1mm, a two-stage salt bath heat treatment was adopted. Intercritical annealing (IA) was done at 830°C for 15min. In order to control the morphology of bainite, the isothermal bainitic transformation (IBT) temperature was kept the same for all treatments following. The material was subsequently fast quenched and austempered at 440°C for 3min, followed by cooling in air.",477.0,891.0,19.8
236,1.04,0,0.0,0,0.2,0,0,0,0.0,0.0,0.5,0,95.88,0,0,0,1.47,0.18,0.0,0,0.04,0.0,0.0,0.0,0,0.0,0,0.69,0,0,0.0,0.0,0.0,0,0,0,"In this study, the experimental steel was prepared as a vacuum-melted 40Kg ingot. The ingot was reheated to 1200°C and hot-rolled to a thickness of 4mm. The finish temperature is approximately 860°C, followed by coiling at 600°C. After cold rolling to a thickness of 1mm, a two-stage salt bath heat treatment was adopted. Intercritical annealing (IA) was done at 830°C for 30min. In order to control the morphology of bainite, the isothermal bainitic transformation (IBT) temperature was kept the same for all treatments following. The material was subsequently fast quenched and austempered at 440°C for 3min, followed by cooling in air.",489.0,869.0,20.2
237,0.0,0,0.0,0,0.06,0,0,0,0.0,0.0,0.0,0,97.189,0,0,0,1.85,0.3,0.0,0,0.07,0.2,0.0,0.01,0,0.001,0,0.25,0,0,0.02,0.05,0.0,0,0,0,"In this study, plate-type two API X80 pipeline steels having different distributions of hard phases and elongated grains along the rolling direction were fabricated by controlling a carbon content and hot rolling process. The steels used in this study were API X80 pipeline steels (minimum yield strength level; 615 MPa), and their chemical compositions are shown in Table I. An overall grain refinement effect was expected by rolling with a high rolling reduction ratio of 80 pct in the non-recrystallized region of austenite after austenitization at 1453 K (1180 °C) for 2 hours. Rolling was finished at 1155 K (782 °C) in the austenite region above Ar3. After the finish rolling, the steels were rapidly cooled to finish cooling temperature of 785 K (512 °C) at the cooling speed ranging from 15 to 20 K/s, and then were cooled in the air, to room temperature. Specimens were machined in 90 deg to the rolling direction of the steel plates, which are the directions for guarantees of mechanical properties of the UOE and the spiral pipes. For convenience, these four specimens are referred to as ‘A90', ‘A30', ‘B90', and ‘B30' according to the carbon content and the direction.",673.0,742.0,19.0
238,0.0,0,0.0,0,0.06,0,0,0,0.0,0.0,0.0,0,97.189,0,0,0,1.85,0.3,0.0,0,0.07,0.2,0.0,0.01,0,0.001,0,0.25,0,0,0.02,0.05,0.0,0,0,0,"In this study, plate-type two API X80 pipeline steels having different distributions of hard phases and elongated grains along the rolling direction were fabricated by controlling a carbon content and hot rolling process. The steels used in this study were API X80 pipeline steels (minimum yield strength level; 615 MPa), and their chemical compositions are shown in Table I. An overall grain refinement effect was expected by rolling with a high rolling reduction ratio of 80 pct in the non-recrystallized region of austenite after austenitization at 1453 K (1180 °C) for 2 hours. Rolling was finished at 1155 K (782 °C) in the austenite region above Ar3. After the finish rolling, the steels were rapidly cooled to finish cooling temperature of 785 K (512 °C) at the cooling speed ranging from 15 to 20 K/s, and then were cooled in the air, to room temperature. Specimens were machined in 30 deg to the rolling direction of the steel plates, which are the directions for guarantees of mechanical properties of the UOE and the spiral pipes. For convenience, these four specimens are referred to as ‘A90', ‘A30', ‘B90', and ‘B30' according to the carbon content and the direction.",632.0,691.0,20.0
239,0.0,0,0.0,0,0.07,0,0,0,0.0,0.0,0.0,0,97.179,0,0,0,1.85,0.3,0.0,0,0.07,0.2,0.0,0.01,0,0.001,0,0.25,0,0,0.02,0.05,0.0,0,0,0,"In this study, plate-type two API X80 pipeline steels having different distributions of hard phases and elongated grains along the rolling direction were fabricated by controlling a carbon content and hot rolling process. The steels used in this study were API X80 pipeline steels (minimum yield strength level; 615 MPa), and their chemical compositions are shown in Table I. An overall grain refinement effect was expected by rolling with a high rolling reduction ratio of 80 pct in the non-recrystallized region of austenite after austenitization at 1453 K (1180 °C) for 2 hours. Rolling was finished at 1155 K (782 °C) in the austenite region above Ar3. After the finish rolling, the steels were rapidly cooled to finish cooling temperature of 785 K (512 °C) at the cooling speed ranging from 15 to 20 K/s, and then were cooled in the air, to room temperature. Specimens were machined in 90 deg to the rolling direction of the steel plates, which are the directions for guarantees of mechanical properties of the UOE and the spiral pipes. For convenience, these four specimens are referred to as ‘A90', ‘A30', ‘B90', and ‘B30' according to the carbon content and the direction.",720.0,845.0,17.0
240,0.0,0,0.0,0,0.07,0,0,0,0.0,0.0,0.0,0,97.179,0,0,0,1.85,0.3,0.0,0,0.07,0.2,0.0,0.01,0,0.001,0,0.25,0,0,0.02,0.05,0.0,0,0,0,"In this study, plate-type two API X80 pipeline steels having different distributions of hard phases and elongated grains along the rolling direction were fabricated by controlling a carbon content and hot rolling process. The steels used in this study were API X80 pipeline steels (minimum yield strength level; 615 MPa), and their chemical compositions are shown in Table I. An overall grain refinement effect was expected by rolling with a high rolling reduction ratio of 80 pct in the non-recrystallized region of austenite after austenitization at 1453 K (1180 °C) for 2 hours. Rolling was finished at 1155 K (782 °C) in the austenite region above Ar3. After the finish rolling, the steels were rapidly cooled to finish cooling temperature of 785 K (512 °C) at the cooling speed ranging from 15 to 20 K/s, and then were cooled in the air, to room temperature. Specimens were machined in 30 deg to the rolling direction of the steel plates, which are the directions for guarantees of mechanical properties of the UOE and the spiral pipes. For convenience, these four specimens are referred to as ‘A90', ‘A30', ‘B90', and ‘B30' according to the carbon content and the direction.",615.0,813.0,21.0
241,1.5,0,0.0,0,0.2,0,0,0,1.07,0.0,1.3,0,91.81,0,0,0,1.65,0.0,0.0,0,0.0,1.05,0.0,0.014,0,0.006,0,1.4,0,0,0.0,0.0,0.0,0,0,0,"A laboratory scale 25kVA air induction furnace was used to manufacture the steel with the chemical composition as shown in Table 1. After cropping the top section of the ingot containing shrinkage/pipes, the remaining portion of 200mm×50mm×50mm size was hot forged down to about 19mm×19mm cross section. After that, the Ac1, Ac3 and MS temperatures were measured as 725°C, 830°C and 365°C respectively, by a Gleeble 1500D LVDT type dilatometer using cylindrical hollow samples of 1mm wall thickness. At first the samples were heated at a heating rate of 10°C/s at 1000°C and soaked for 5min, and then cooled under constant rate of 20°C/s to room temperature. The forged bars were soaked at 1200°C and subsequently subjected to TMCP with 750°C finish rolling temperature (FRT) according to the laboratory scale schedule as mention in Fig. 2 using two-high rolling mill (10 HP) and finally the rolled plates (≈8mm) were allowed to air cooling (AC).",574.0,1099.0,14.0
242,1.5,0,0.0,0,0.2,0,0,0,1.07,0.0,1.3,0,91.81,0,0,0,1.65,0.0,0.0,0,0.0,1.05,0.0,0.014,0,0.006,0,1.4,0,0,0.0,0.0,0.0,0,0,0,"A laboratory scale 25kVA air induction furnace was used to manufacture the steel with the chemical composition as shown in Table 1. After cropping the top section of the ingot containing shrinkage/pipes, the remaining portion of 200mm×50mm×50mm size was hot forged down to about 19mm×19mm cross section. After that, the Ac1, Ac3 and MS temperatures were measured as 725°C, 830°C and 365°C respectively, by a Gleeble 1500D LVDT type dilatometer using cylindrical hollow samples of 1mm wall thickness. At first the samples were heated at a heating rate of 10°C/s at 1000°C and soaked for 5min, and then cooled under constant rate of 20°C/s to room temperature. The forged bars were soaked at 1200°C and subsequently subjected to TMCP with 750°C finish rolling temperature (FRT) according to the laboratory scale schedule as mention in Fig. 2 using two-high rolling mill (10 HP) and finally the rolled plates (≈8mm) were allowed to air cooling (AC). The TMCP samples were treated by Q&amp;P processes, as shown in Fig. 3. All samples were subjected to partial austenitisation (PA) at 800°C temperatures with the same holding time of 30min, followed by rapid quenching in a salt bath maintained at 345°C below MS temperature (365°C) and partitioning at the same temperature for 30min.",584.0,922.0,25.0
