Repository: Jack-Liu0227/inversedesign

# InverseDesign (Agno + Fewshot + HITL)

一个用于新材料推荐与性能预测的工作流项目：

- `material_recommender_agent`：基于历史数据（CSV 知识库）推荐候选组分。
- `material_predictor_agent`：基于相似样本检索（few-shot）预测性能。
- `material_discovery_workflow`：人在回路（HITL）闭环，支持暂停、人工确认、实验反馈、继续迭代。

## 1. 项目结构

```text
inversedesign/
├─ datasets/                  # 各类合金数据
├─ examples/                  # 旧示例代码
├─ src/
│  ├─ agents/
│  │  ├─ material_recommender_agent.py
│  │  ├─ material_predictor_agent.py
│  │  └─ material_review_agent.py
│  ├─ fewshot/
│  │  ├─ skills/
│  │  │  ├─ dataset_registry.json   # 数据集配置（可配置）
│  │  │  └─ routing_rules.json      # 路由规则（可配置）
│  │  ├─ predictor.py
│  │  └─ dataset_registry.py
│  ├─ workflows/

File: datasets/Steel/steel.csv (part 7 of 16)
ID,Al(wt%),As(wt%),B(wt%),Bi(wt%),C(wt%),Ca(wt%),Ce(wt%),Cl(wt%),Co(wt%),Cr(wt%),Cu(wt%),F(wt%),Fe(wt%),H(wt%),La(wt%),Mg(wt%),Mn(wt%),Mo(wt%),N(wt%),Na(wt%),Nb(wt%),Ni(wt%),O(wt%),P(wt%),Pb(wt%),S(wt%),Sb(wt%),Si(wt%),Sn(wt%),Ta(wt%),Ti(wt%),V(wt%),W(wt%),Y(wt%),Zn(wt%),Zr(wt%),Processing_Description,YS(MPa),UTS(MPa),El(%)
243,1.5,0,0.0,0,0.2,0,0,0,1.07,0.0,1.3,0,91.81,0,0,0,1.65,0.0,0.0,0,0.0,1.05,0.0,0.014,0,0.006,0,1.4,0,0,0.0,0.0,0.0,0,0,0,"A laboratory scale 25kVA air induction furnace was used to manufacture the steel with the chemical composition as shown in Table 1. After cropping the top section of the ingot containing shrinkage/pipes, the remaining portion of 200mm×50mm×50mm size was hot forged down to about 19mm×19mm cross section. After that, the Ac1, Ac3 and MS temperatures were measured as 725°C, 830°C and 365°C respectively, by a Gleeble 1500D LVDT type dilatometer using cylindrical hollow samples of 1mm wall thickness. At first the samples were heated at a heating rate of 10°C/s at 1000°C and soaked for 5min, and then cooled under constant rate of 20°C/s to room temperature. The forged bars were soaked at 1200°C and subsequently subjected to TMCP with 750°C finish rolling temperature (FRT) according to the laboratory scale schedule as mention in Fig. 2 using two-high rolling mill (10 HP) and finally the rolled plates (≈8mm) were allowed to air cooling (AC). The TMCP samples were treated by Q&amp;P processes, as shown in Fig. 3. All samples were subjected to partial full austenitisation (FA) at 930°C temperatures with the same holding time of 30min, followed by rapid quenching in a salt bath maintained at 345°C below MS temperature (365°C) and partitioning at the same temperature for 30min. ",641.0,921.0,26.0
244,0.0,0,0.0,0,0.13,0,0,0,0.0,0.0,0.0,0,99.017,0,0,0,0.59,0.0,0.0,0,0.0,0.0,0.0,0.016,0,0.017,0,0.23,0,0,0.0,0.0,0.0,0,0,0,Dog-bone shaped test pieces were cut from low carbon steel sheets with an initial thickness of 6 mm. The thickness was reduced to 2 mm by machining. Table 1 shows the chemical composition of the test pieces used in this study. The test pieces were heat treated in an argon atmosphere at 450 °C for 1.5 h and 700 °C for 10 h and then allowed to cool to room temperature in the furnace. These two heat treatments were used to reduce the dislocation density and to change the microstructure of the pearlite phase.,360.0,488.0,37.0
245,0.0,0,0.0,0,0.13,0,0,0,0.0,0.0,0.0,0,99.017,0,0,0,0.59,0.0,0.0,0,0.0,0.0,0.0,0.016,0,0.017,0,0.23,0,0,0.0,0.0,0.0,0,0,0,"Dog-bone shaped test pieces were cut from low carbon steel sheets with an initial thickness of 6 mm. The thickness was reduced to 2 mm by machining. Table 1 shows the chemical composition of the test pieces used in this study. The test pieces were heat treated in an argon atmosphere at 450 °C for 1.5 h and 700 °C for 10 h and then allowed to cool to room temperature in the furnace. These two heat treatments were used to reduce the dislocation density and to change the microstructure of the pearlite phase. In this study, test pieces subjected to heat treatments of 450 °C are denoted by TP450 . Although the heat treatments were carried out in an argon atmosphere, TP450 were wrapped in aluminum and titanium foil, respectively, in order to minimize the possibility of oxide formation.",317.0,489.0,36.0
246,0.0,0,0.0,0,0.13,0,0,0,0.0,0.0,0.0,0,99.017,0,0,0,0.59,0.0,0.0,0,0.0,0.0,0.0,0.016,0,0.017,0,0.23,0,0,0.0,0.0,0.0,0,0,0,"Dog-bone shaped test pieces were cut from low carbon steel sheets with an initial thickness of 6 mm. The thickness was reduced to 2 mm by machining. Table 1 shows the chemical composition of the test pieces used in this study. The test pieces were heat treated in an argon atmosphere at 450 °C for 1.5 h and 700 °C for 10 h and then allowed to cool to room temperature in the furnace. These two heat treatments were used to reduce the dislocation density and to change the microstructure of the pearlite phase. In this study, test pieces subjected to heat treatments of 700 °C are denoted by TP700 . Although the heat treatments were carried out in an argon atmosphere, TP700 were wrapped in aluminum and titanium foil, respectively, in order to minimize the possibility of oxide formation.",288.0,432.0,36.0
247,0.0,0,0.0,0,0.05,0,0,0,0.0,18.8,0.0,0,69.975,0,0,0,2.0,0.0,0.0,0,0.0,8.1,0.0,0.045,0,0.03,0,1.0,0,0,0.0,0.0,0.0,0,0,0,"The matrix alloy used in this work was a commercial 304 austenitic stainless steel (304SS), which chemical composition was given in Table 1 . For the production of in situ 5vol.% TiC particulate reinforced austenitic stainless (TiC-304SS), 304SS ingot, titanium powders, graphite powders and iron powders were used to be the raw materials. After the matrix alloy 304SS had been melted in a medium frequency vacuum induction melting (VIM) furnace at 1873-1923K, the preformed blocks were introduced into the melt. The ingots with 50mm in diameter were hot forged at 1273K into 15mm-thick bars. For comparison, 304SS without TiC addition was also cast and machined into the same dimensions and tested under the same conditions as the above sample, and properties test were also carried out under the same conditions. All of samples for mechanical testing and microstructure observation were cut by electric spark machining from the forged bars. Some samples were heated at 1323K for 40min then quenched in water. The static oxidation tests were carried out in a box furnace at 1073K. The samples with size of 20mm×15mm×2mm were placed in the furnace in individual pre-annealed alumina crucible and oxidized in static air.",416.0,854.0,36.7
248,0.025,0,0.0,0,0.625,0,0,0,0.0,0.0,0.0,0,81.17,0,0,0,18.18,0.0,0.0,0,0.0,0.0,0.0,0.0,0,0.0,0,0.0,0,0,0.0,0.0,0.0,0,0,0,"Slabs taken from vacuum cast ingots were solution-treated at 1200°C for 2h and hot-rolled to a thickness of 2.5mm, prior to cold-rolling to a thickness of 1.25mm. Recrystallization annealing was carried out at 800°C for 100s. All the steels had a fully recrystallized austenitic microstructure consisting of equiaxed grains, some of which containing annealing twins. ASTM E8 standard samples of the annealed steels were machined with their long axis aligned with the rolling direction (RD). In order to remove the deformation-affected surface layer on the samples, about 100μm of thickness was removed from the surface by electrolytic polishing. The overview of the mechanical properties of the investigated Fe-xMn-0.6C-yAl steels is presented in Table 2.",484.1,1105.6,60.4
249,1.52,0,0.0,0,0.624,0,0,0,0.0,0.0,0.0,0,79.676,0,0,0,18.18,0.0,0.0,0,0.0,0.0,0.0,0.0,0,0.0,0,0.0,0,0,0.0,0.0,0.0,0,0,0,"Slabs taken from vacuum cast ingots were solution-treated at 1200°C for 2h and hot-rolled to a thickness of 2.5mm, prior to cold-rolling to a thickness of 1.25mm. Recrystallization annealing was carried out at 800°C for 100s. All the steels had a fully recrystallized austenitic microstructure consisting of equiaxed grains, some of which containing annealing twins. ASTM E8 standard samples of the annealed steels were machined with their long axis aligned with the rolling direction (RD). In order to remove the deformation-affected surface layer on the samples, about 100μm of thickness was removed from the surface by electrolytic polishing. The overview of the mechanical properties of the investigated Fe-xMn-0.6C-yAl steels is presented in Table 2.",498.3,960.1,59.3
250,3.0,0,0.0,0,0.628,0,0,0,0.0,0.0,0.0,0,77.382,0,0,0,18.99,0.0,0.0,0,0.0,0.0,0.0,0.0,0,0.0,0,0.0,0,0,0.0,0.0,0.0,0,0,0,"Slabs taken from vacuum cast ingots were solution-treated at 1200°C for 2h and hot-rolled to a thickness of 2.5mm, prior to cold-rolling to a thickness of 1.25mm. Recrystallization annealing was carried out at 800°C for 100s. All the steels had a fully recrystallized austenitic microstructure consisting of equiaxed grains, some of which containing annealing twins. ASTM E8 standard samples of the annealed steels were machined with their long axis aligned with the rolling direction (RD). In order to remove the deformation-affected surface layer on the samples, about 100μm of thickness was removed from the surface by electrolytic polishing. The overview of the mechanical properties of the investigated Fe-xMn-0.6C-yAl steels is presented in Table 2.",498.8,848.9,49.7
251,0.027,0,0.0,0,0.613,0,0,0,0.0,0.0,0.0,0,84.13,0,0,0,15.23,0.0,0.0,0,0.0,0.0,0.0,0.0,0,0.0,0,0.0,0,0,0.0,0.0,0.0,0,0,0,"Slabs taken from vacuum cast ingots were solution-treated at 1200°C for 2h and hot-rolled to a thickness of 2.5mm, prior to cold-rolling to a thickness of 1.25mm. Recrystallization annealing was carried out at 800°C for 100s. All the steels had a fully recrystallized austenitic microstructure consisting of equiaxed grains, some of which containing annealing twins. ASTM E8 standard samples of the annealed steels were machined with their long axis aligned with the rolling direction (RD). In order to remove the deformation-affected surface layer on the samples, about 100μm of thickness was removed from the surface by electrolytic polishing. The overview of the mechanical properties of the investigated Fe-xMn-0.6C-yAl steels is presented in Table 2.",509.3,1124.1,51.3
252,1.54,0,0.0,0,0.592,0,0,0,0.0,0.0,0.0,0,82.898,0,0,0,14.97,0.0,0.0,0,0.0,0.0,0.0,0.0,0,0.0,0,0.0,0,0,0.0,0.0,0.0,0,0,0,"Slabs taken from vacuum cast ingots were solution-treated at 1200°C for 2h and hot-rolled to a thickness of 2.5mm, prior to cold-rolling to a thickness of 1.25mm. Recrystallization annealing was carried out at 800°C for 100s. All the steels had a fully recrystallized austenitic microstructure consisting of equiaxed grains, some of which containing annealing twins. ASTM E8 standard samples of the annealed steels were machined with their long axis aligned with the rolling direction (RD). In order to remove the deformation-affected surface layer on the samples, about 100μm of thickness was removed from the surface by electrolytic polishing. The overview of the mechanical properties of the investigated Fe-xMn-0.6C-yAl steels is presented in Table 2.",479.5,976.0,57.6
253,2.04,0,0.0,0,0.621,0,0,0,0.0,0.0,0.0,0,81.869,0,0,0,15.47,0.0,0.0,0,0.0,0.0,0.0,0.0,0,0.0,0,0.0,0,0,0.0,0.0,0.0,0,0,0,"Slabs taken from vacuum cast ingots were solution-treated at 1200°C for 2h and hot-rolled to a thickness of 2.5mm, prior to cold-rolling to a thickness of 1.25mm. Recrystallization annealing was carried out at 800°C for 100s. All the steels had a fully recrystallized austenitic microstructure consisting of equiaxed grains, some of which containing annealing twins. ASTM E8 standard samples of the annealed steels were machined with their long axis aligned with the rolling direction (RD). In order to remove the deformation-affected surface layer on the samples, about 100μm of thickness was removed from the surface by electrolytic polishing. The overview of the mechanical properties of the investigated Fe-xMn-0.6C-yAl steels is presented in Table 2.",488.2,938.9,58.4
254,0.014,0,0.0,0,0.619,0,0,0,0.0,0.0,0.0,0,87.367,0,0,0,12.0,0.0,0.0,0,0.0,0.0,0.0,0.0,0,0.0,0,0.0,0,0,0.0,0.0,0.0,0,0,0,"Slabs taken from vacuum cast ingots were solution-treated at 1200°C for 2h and hot-rolled to a thickness of 2.5mm, prior to cold-rolling to a thickness of 1.25mm. Recrystallization annealing was carried out at 800°C for 100s. All the steels had a fully recrystallized austenitic microstructure consisting of equiaxed grains, some of which containing annealing twins. ASTM E8 standard samples of the annealed steels were machined with their long axis aligned with the rolling direction (RD). In order to remove the deformation-affected surface layer on the samples, about 100μm of thickness was removed from the surface by electrolytic polishing. The overview of the mechanical properties of the investigated Fe-xMn-0.6C-yAl steels is presented in Table 2.",485.6,837.8,16.1
255,1.47,0,0.0,0,0.623,0,0,0,0.0,0.0,0.0,0,86.087,0,0,0,11.82,0.0,0.0,0,0.0,0.0,0.0,0.0,0,0.0,0,0.0,0,0,0.0,0.0,0.0,0,0,0,"Slabs taken from vacuum cast ingots were solution-treated at 1200°C for 2h and hot-rolled to a thickness of 2.5mm, prior to cold-rolling to a thickness of 1.25mm. Recrystallization annealing was carried out at 800°C for 100s. All the steels had a fully recrystallized austenitic microstructure consisting of equiaxed grains, some of which containing annealing twins. ASTM E8 standard samples of the annealed steels were machined with their long axis aligned with the rolling direction (RD). In order to remove the deformation-affected surface layer on the samples, about 100μm of thickness was removed from the surface by electrolytic polishing. The overview of the mechanical properties of the investigated Fe-xMn-0.6C-yAl steels is presented in Table 2.",491.9,899.5,30.3
256,2.0,0,0.0,0,0.629,0,0,0,0.0,0.0,0.0,0,84.721,0,0,0,12.65,0.0,0.0,0,0.0,0.0,0.0,0.0,0,0.0,0,0.0,0,0,0.0,0.0,0.0,0,0,0,"Slabs taken from vacuum cast ingots were solution-treated at 1200°C for 2h and hot-rolled to a thickness of 2.5mm, prior to cold-rolling to a thickness of 1.25mm. Recrystallization annealing was carried out at 800°C for 100s. All the steels had a fully recrystallized austenitic microstructure consisting of equiaxed grains, some of which containing annealing twins. ASTM E8 standard samples of the annealed steels were machined with their long axis aligned with the rolling direction (RD). In order to remove the deformation-affected surface layer on the samples, about 100μm of thickness was removed from the surface by electrolytic polishing. The overview of the mechanical properties of the investigated Fe-xMn-0.6C-yAl steels is presented in Table 2.",477.6,914.6,40.7
257,0.03,0,0.0,0,0.005,0,0,0,0.0,0.5,2.0,0,94.006,0,0,0,0.7,0.0,0.005,0,0.03,2.5,0.0,0.01,0,0.004,0,0.2,0,0,0.01,0.0,0.0,0,0,0," Quenching and tempering (QT) is the conventional process to produce high strength and toughness in these steels . Table 1 shows the chemical composition of the extremely low carbon Cu bearing steel. The steel was melted in the vacuum induction furnace and cast into a 40kg ingot, which was then hot forged and cut into billets with the dimension of 80mm×80mm×100mm. The slab was homogenized at 1100°C for 120min. Using a two-high 450mm pilot mill, a two-stage hot rolling was carried out where the respective rolling reduction (RR) was 55% and 58%. The finish rolling temperature was set to be 800°C. For the cooling stage, the slab was first water cooled to 680°C. Two cooling modes were subsequently employed: Process A (furnace cooled to 600°C and then air cooled to room temperature). Then, a twin-jet electropolishing was carried out using a mixture of 87.5% absolute ethyl alcohol and 12.5% perchloric acid at -30°C and potential of 30V.",502.0,582.0,29.9
258,0.03,0,0.0,0,0.005,0,0,0,0.0,0.5,2.0,0,94.006,0,0,0,0.7,0.0,0.005,0,0.03,2.5,0.0,0.01,0,0.004,0,0.2,0,0,0.01,0.0,0.0,0,0,0," Quenching and tempering (QT) is the conventional process to produce high strength and toughness in these steels . Table 1 shows the chemical composition of the extremely low carbon Cu bearing steel. The steel was melted in the vacuum induction furnace and cast into a 40kg ingot, which was then hot forged and cut into billets with the dimension of 80mm×80mm×100mm. The slab was homogenized at 1100°C for 120min. Using a two-high 450mm pilot mill, a two-stage hot rolling was carried out where the respective rolling reduction (RR) was 55% and 58%. The finish rolling temperature was set to be 800°C. For the cooling stage, the slab was first water cooled to 680°C. Two cooling modes were subsequently employed: Process B (air cooled to room temperature). Then, a twin-jet electropolishing was carried out using a mixture of 87.5% absolute ethyl alcohol and 12.5% perchloric acid at -30°C and potential of 30V.",612.0,692.0,25.2
259,0.0,0,0.0,0,0.2,0,0,0,0.0,1.3,0.0,0,94.8,0,0,0,1.8,0.3,0.0,0,0.05,0.0,0.0,0.0,0,0.0,0,1.5,0,0,0.0,0.05,0.0,0,0,0,"The steel was melted in a vacuum induction furnace. After casting, the ingots were homogenized at 1200°C for 180min, and then hot forged into a billet with a dimension of 25mm×65mm×800mm. The Ms point of the experimental steel was measured as 350°C by a HF-PJ-14 thermal dilatometer, using 6mm diameter×30mm cylindrical specimen. The specimen was firstly heated to 920°C at a heating rate of 10°Cs-1, held at this temperature for 10min, and then cooled to room temperature at a cooling rate of 60°Cs-1. All the samples were firstly heated to 900°C for 20min for full austenitization, followed by different cooling processes. For Q&amp;T process, after austenitized at 900°C, the samples were quenched directly by oil to room temperature to obtain the full martensite.All samples treated by Q&amp;T and B-QP processes were tempered at 260°C for 2h. In order to easily examine the volume fraction of bainite after isothermally held at 370°C for different time, the samples were directly quenched by water to room temperature without tempering.",1405.0,1455.0,17.0
260,0.0,0,0.0,0,0.2,0,0,0,0.0,1.3,0.0,0,94.8,0,0,0,1.8,0.3,0.0,0,0.05,0.0,0.0,0.0,0,0.0,0,1.5,0,0,0.0,0.05,0.0,0,0,0,"The steel was melted in a vacuum induction furnace. After casting, the ingots were homogenized at 1200°C for 180min, and then hot forged into a billet with a dimension of 25mm×65mm×800mm. The Ms point of the experimental steel was measured as 350°C by a HF-PJ-14 thermal dilatometer, using 6mm diameter×30mm cylindrical specimen. The specimen was firstly heated to 920°C at a heating rate of 10°Cs-1, held at this temperature for 10min, and then cooled to room temperature at a cooling rate of 60°Cs-1. All the samples were firstly heated to 900°C for 20min for full austenitization, followed by different cooling processes. For B-QP processes, samples denoted as B3-QP were initially quenched into salt bath at 370°C, isothermally holding for 3min in salt bath respectively in order to obtain different contents of bainite. Then the samples were immediately transferred into another salt bath at 220°C for 30min for carbon partitioning and finally cooled to ambient temperature in air. All samples treated by Q&amp;T and B-QP processes were tempered at 260°C for 2h. In order to easily examine the volume fraction of bainite after isothermally held at 370°C for different time, the samples were directly quenched by water to room temperature without tempering.",1230.0,1349.0,19.5
261,0.0,0,0.0,0,0.2,0,0,0,0.0,1.3,0.0,0,94.8,0,0,0,1.8,0.3,0.0,0,0.05,0.0,0.0,0.0,0,0.0,0,1.5,0,0,0.0,0.05,0.0,0,0,0,"The steel was melted in a vacuum induction furnace. After casting, the ingots were homogenized at 1200°C for 180min, and then hot forged into a billet with a dimension of 25mm×65mm×800mm. The Ms point of the experimental steel was measured as 350°C by a HF-PJ-14 thermal dilatometer, using 6mm diameter×30mm cylindrical specimen. The specimen was firstly heated to 920°C at a heating rate of 10°Cs-1, held at this temperature for 10min, and then cooled to room temperature at a cooling rate of 60°Cs-1. All the samples were firstly heated to 900°C for 20min for full austenitization, followed by different cooling processes. For B-QP processes, samples denoted as B30-QP were initially quenched into salt bath at 370°C, isothermally holding for 30min in salt bath respectively in order to obtain different contents of bainite. Then the samples were immediately transferred into another salt bath at 220°C for 30min for carbon partitioning and finally cooled to ambient temperature in air. All samples treated by Q&amp;T and B-QP processes were tempered at 260°C for 2h. In order to easily examine the volume fraction of bainite after isothermally held at 370°C for different time, the samples were directly quenched by water to room temperature without tempering.",999.0,1306.0,21.6
262,0.02,0,0.0,0,0.17,0,0,0,0.0,0.1,0.02,0,97.924,0,0,0,1.2,0.0,0.006,0,0.02,0.02,0.0,0.01,0,0.01,0,0.47,0,0,0.02,0.01,0.0,0,0,0,"Prior to heat treatment, two groups of rectangular specimens with size of 12mm×12mm×60mm and 12mm×12mm×110mm respectively were cut from the cast steel. Heat treatment was carried out using an electric furnace in laboratory. Some of the specimens were initially austenitized at 950 °C 2h and then were cooled in furnace mediums.",378.5,541.6,29.4
263,0.02,0,0.0,0,0.17,0,0,0,0.0,0.1,0.02,0,97.924,0,0,0,1.2,0.0,0.006,0,0.02,0.02,0.0,0.01,0,0.01,0,0.47,0,0,0.02,0.01,0.0,0,0,0,"Prior to heat treatment, two groups of rectangular specimens with size of 12mm×12mm×60mm and 12mm×12mm×110mm respectively were cut from the cast steel. Heat treatment was carried out using an electric furnace in laboratory. Some of the specimens were initially austenitized at 1000 °C 2h and then were cooled in furnace mediums.",328.8,486.2,29.4
264,0.02,0,0.0,0,0.17,0,0,0,0.0,0.1,0.02,0,97.924,0,0,0,1.2,0.0,0.006,0,0.02,0.02,0.0,0.01,0,0.01,0,0.47,0,0,0.02,0.01,0.0,0,0,0,"Prior to heat treatment, two groups of rectangular specimens with size of 12mm×12mm×60mm and 12mm×12mm×110mm respectively were cut from the cast steel. Heat treatment was carried out using an electric furnace in laboratory. Some of the specimens were initially austenitized at 1050 °C 2h and then were cooled in furnace mediums.",341.1,501.9,30.8
265,0.02,0,0.0,0,0.17,0,0,0,0.0,0.1,0.02,0,97.924,0,0,0,1.2,0.0,0.006,0,0.02,0.02,0.0,0.01,0,0.01,0,0.47,0,0,0.02,0.01,0.0,0,0,0,"Prior to heat treatment, two groups of rectangular specimens with size of 12mm×12mm×60mm and 12mm×12mm×110mm respectively were cut from the cast steel. Heat treatment was carried out using an electric furnace in laboratory. Some of the specimens were initially austenitized at 1100 °C 0.5h and then were cooled in furnace mediums.",335.4,505.1,31.6
266,0.02,0,0.0,0,0.17,0,0,0,0.0,0.1,0.02,0,97.924,0,0,0,1.2,0.0,0.006,0,0.02,0.02,0.0,0.01,0,0.01,0,0.47,0,0,0.02,0.01,0.0,0,0,0,"Prior to heat treatment, two groups of rectangular specimens with size of 12mm×12mm×60mm and 12mm×12mm×110mm respectively were cut from the cast steel. Heat treatment was carried out using an electric furnace in laboratory. Some of the specimens were initially austenitized at 1100 °C 2h and then were cooled in furnace mediums.",344.9,511.3,34.3
267,0.02,0,0.0,0,0.17,0,0,0,0.0,0.1,0.02,0,97.924,0,0,0,1.2,0.0,0.006,0,0.02,0.02,0.0,0.01,0,0.01,0,0.47,0,0,0.02,0.01,0.0,0,0,0,"Prior to heat treatment, two groups of rectangular specimens with size of 12mm×12mm×60mm and 12mm×12mm×110mm respectively were cut from the cast steel. Heat treatment was carried out using an electric furnace in laboratory. Some of the specimens were initially austenitized at 1100 °C 5h and then were cooled in furnace mediums.",322.1,492.5,26.9
268,0.02,0,0.0,0,0.17,0,0,0,0.0,0.1,0.02,0,97.924,0,0,0,1.2,0.0,0.006,0,0.02,0.02,0.0,0.01,0,0.01,0,0.47,0,0,0.02,0.01,0.0,0,0,0,"Prior to heat treatment, two groups of rectangular specimens with size of 12mm×12mm×60mm and 12mm×12mm×110mm respectively were cut from the cast steel. Heat treatment was carried out using an electric furnace in laboratory. Some of the specimens were initially austenitized at 1150 °C 2h and then were cooled in air mediums.",299.2,500.1,27.9
269,0.02,0,0.0,0,0.17,0,0,0,0.0,0.1,0.02,0,97.924,0,0,0,1.2,0.0,0.006,0,0.02,0.02,0.0,0.01,0,0.01,0,0.47,0,0,0.02,0.01,0.0,0,0,0,"Prior to heat treatment, two groups of rectangular specimens with size of 12mm×12mm×60mm and 12mm×12mm×110mm respectively were cut from the cast steel. Heat treatment was carried out using an electric furnace in laboratory. Some of the specimens were initially austenitized at 1200 °C 2h and then were cooled in furnacemediums.",310.2,499.8,25.6
270,0.0,0,0.0,0,0.49,0,0,0,0.0,0.0,0.0,0,98.41,0,0,0,0.75,0.0,0.0,0,0.0,0.0,0.0,0.008,0,0.002,0,0.34,0,0,0.0,0.0,0.0,0,0,0,"The industrial heat treatments performed in wheel production are rim chilling and tempering. At the end of the rim chilling, the wheel is tempered at 500 °C for 5 hours, followed by air-cooling to room temperature. All the specimens were taken from the wheels after the industrial heat treatments. Then, several samples were heat treated at various temperatures to reproduce the modification of the microstructure due to the shoe braking.",610.0,911.0,14.0
271,0.0,0,0.0,0,0.49,0,0,0,0.0,0.0,0.0,0,98.41,0,0,0,0.75,0.0,0.0,0,0.0,0.0,0.0,0.008,0,0.002,0,0.34,0,0,0.0,0.0,0.0,0,0,0,"The industrial heat treatments performed in wheel production are rim chilling and tempering. At the end of the rim chilling, the wheel is tempered at 500 °C for 5 hours, followed by air-cooling to room temperature. All the specimens were taken from the wheels after the industrial heat treatments. Then, several samples were heat treated at various temperatures to reproduce the modification of the microstructure due to the shoe braking. The specimens were heated to the chosen temperature with a rate of 40 °C/h, maintained at this temperature for 45 minutes, and then air-cooled to room temperature in order to obtain a uniform microstructure. The temperatures of 700 °C were chosen as representative of each temperature range, imposing heating-cooling heat treatments on wheel specimens so as to obtain the same microstructure that was observed in shoe-braked wheels.",451.0,693.0,24.0
272,0.0,0,0.0,0,0.49,0,0,0,0.0,0.0,0.0,0,98.41,0,0,0,0.75,0.0,0.0,0,0.0,0.0,0.0,0.008,0,0.002,0,0.34,0,0,0.0,0.0,0.0,0,0,0,"The industrial heat treatments performed in wheel production are rim chilling and tempering. At the end of the rim chilling, the wheel is tempered at 500 °C for 5 hours, followed by air-cooling to room temperature. All the specimens were taken from the wheels after the industrial heat treatments. Then, several samples were heat treated at various temperatures to reproduce the modification of the microstructure due to the shoe braking. The specimens were heated to the chosen temperature with a rate of 40 °C/h, maintained at this temperature for 45 minutes, and then air-cooled to room temperature in order to obtain a uniform microstructure. The temperatures of 750 °C were chosen as representative of each temperature range, imposing heating-cooling heat treatments on wheel specimens so as to obtain the same microstructure that was observed in shoe-braked wheels.",424.0,692.0,24.0
273,0.0,0,0.0,0,0.49,0,0,0,0.0,0.0,0.0,0,98.41,0,0,0,0.75,0.0,0.0,0,0.0,0.0,0.0,0.008,0,0.002,0,0.34,0,0,0.0,0.0,0.0,0,0,0,"The industrial heat treatments performed in wheel production are rim chilling and tempering. At the end of the rim chilling, the wheel is tempered at 500 °C for 5 hours, followed by air-cooling to room temperature. All the specimens were taken from the wheels after the industrial heat treatments. Then, several samples were heat treated at various temperatures to reproduce the modification of the microstructure due to the shoe braking. The specimens were heated to the chosen temperature with a rate of 40 °C/h, maintained at this temperature for 45 minutes, and then air-cooled to room temperature in order to obtain a uniform microstructure. The temperatures of 970 °C were chosen as representative of each temperature range, imposing heating-cooling heat treatments on wheel specimens so as to obtain the same microstructure that was observed in shoe-braked wheels.",467.0,837.0,17.0
274,0.0,0,0.0,0,0.65,0,0,0,0.0,0.0,0.0,0,98.447,0,0,0,0.63,0.0,0.0,0,0.0,0.0,0.0,0.012,0,0.001,0,0.26,0,0,0.0,0.0,0.0,0,0,0,"The industrial heat treatments performed in wheel production are rim chilling and tempering. At the end of the rim chilling, the wheel is tempered at 500 °C for 5 hours, followed by air-cooling to room temperature. All the specimens were taken from the wheels after the industrial heat treatments. Then, several samples were heat treated at various temperatures to reproduce the modification of the microstructure due to the shoe braking.",659.0,1035.0,15.0
275,0.0,0,0.0,0,0.65,0,0,0,0.0,0.0,0.0,0,98.447,0,0,0,0.63,0.0,0.0,0,0.0,0.0,0.0,0.012,0,0.001,0,0.26,0,0,0.0,0.0,0.0,0,0,0,"The industrial heat treatments performed in wheel production are rim chilling and tempering. At the end of the rim chilling, the wheel is tempered at 500 °C for 5 hours, followed by air-cooling to room temperature. All the specimens were taken from the wheels after the industrial heat treatments. Then, several samples were heat treated at various temperatures to reproduce the modification of the microstructure due to the shoe braking. The specimens were heated to the chosen temperature with a rate of 40 °C/h, maintained at this temperature for 45 minutes, and then air-cooled to room temperature in order to obtain a uniform microstructure. The temperatures of 700 °C were chosen as representative of each temperature range, imposing heating-cooling heat treatments on wheel specimens so as to obtain the same microstructure that was observed in shoe-braked wheels.",453.0,756.0,22.0
276,0.0,0,0.0,0,0.65,0,0,0,0.0,0.0,0.0,0,98.447,0,0,0,0.63,0.0,0.0,0,0.0,0.0,0.0,0.012,0,0.001,0,0.26,0,0,0.0,0.0,0.0,0,0,0,"The industrial heat treatments performed in wheel production are rim chilling and tempering. At the end of the rim chilling, the wheel is tempered at 500 °C for 5 hours, followed by air-cooling to room temperature. All the specimens were taken from the wheels after the industrial heat treatments. Then, several samples were heat treated at various temperatures to reproduce the modification of the microstructure due to the shoe braking. The specimens were heated to the chosen temperature with a rate of 40 °C/h, maintained at this temperature for 45 minutes, and then air-cooled to room temperature in order to obtain a uniform microstructure. The temperatures of 750 °C were chosen as representative of each temperature range, imposing heating-cooling heat treatments on wheel specimens so as to obtain the same microstructure that was observed in shoe-braked wheels.",429.0,726.0,24.0
277,0.0,0,0.0,0,0.65,0,0,0,0.0,0.0,0.0,0,98.447,0,0,0,0.63,0.0,0.0,0,0.0,0.0,0.0,0.012,0,0.001,0,0.26,0,0,0.0,0.0,0.0,0,0,0,"The industrial heat treatments performed in wheel production are rim chilling and tempering. At the end of the rim chilling, the wheel is tempered at 500 °C for 5 hours, followed by air-cooling to room temperature. All the specimens were taken from the wheels after the industrial heat treatments. Then, several samples were heat treated at various temperatures to reproduce the modification of the microstructure due to the shoe braking. The specimens were heated to the chosen temperature with a rate of 40 °C/h, maintained at this temperature for 45 minutes, and then air-cooled to room temperature in order to obtain a uniform microstructure. The temperatures of 970 °C were chosen as representative of each temperature range, imposing heating-cooling heat treatments on wheel specimens so as to obtain the same microstructure that was observed in shoe-braked wheels.",437.0,866.0,15.0
278,0.0,0,0.0,0,0.74,0,0,0,0.0,0.0,0.0,0,98.113,0,0,0,0.8,0.0,0.0,0,0.0,0.0,0.0,0.006,0,0.001,0,0.34,0,0,0.0,0.0,0.0,0,0,0,"The industrial heat treatments performed in wheel production are rim chilling and tempering. At the end of the rim chilling, the wheel is tempered at 500 °C for 5 hours, followed by air-cooling to room temperature. All the specimens were taken from the wheels after the industrial heat treatments. Then, several samples were heat treated at various temperatures to reproduce the modification of the microstructure due to the shoe braking.",730.0,1140.0,15.0
279,0.0,0,0.0,0,0.74,0,0,0,0.0,0.0,0.0,0,98.113,0,0,0,0.8,0.0,0.0,0,0.0,0.0,0.0,0.006,0,0.001,0,0.34,0,0,0.0,0.0,0.0,0,0,0,"The industrial heat treatments performed in wheel production are rim chilling and tempering. At the end of the rim chilling, the wheel is tempered at 500 °C for 5 hours, followed by air-cooling to room temperature. All the specimens were taken from the wheels after the industrial heat treatments. Then, several samples were heat treated at various temperatures to reproduce the modification of the microstructure due to the shoe braking. The specimens were heated to the chosen temperature with a rate of 40 °C/h, maintained at this temperature for 45 minutes, and then air-cooled to room temperature in order to obtain a uniform microstructure. The temperatures of 700 °C were chosen as representative of each temperature range, imposing heating-cooling heat treatments on wheel specimens so as to obtain the same microstructure that was observed in shoe-braked wheels.",516.0,911.0,19.0
280,0.0,0,0.0,0,0.74,0,0,0,0.0,0.0,0.0,0,98.113,0,0,0,0.8,0.0,0.0,0,0.0,0.0,0.0,0.006,0,0.001,0,0.34,0,0,0.0,0.0,0.0,0,0,0,"The industrial heat treatments performed in wheel production are rim chilling and tempering. At the end of the rim chilling, the wheel is tempered at 500 °C for 5 hours, followed by air-cooling to room temperature. All the specimens were taken from the wheels after the industrial heat treatments. Then, several samples were heat treated at various temperatures to reproduce the modification of the microstructure due to the shoe braking. The specimens were heated to the chosen temperature with a rate of 40 °C/h, maintained at this temperature for 45 minutes, and then air-cooled to room temperature in order to obtain a uniform microstructure. The temperatures of 750 °C were chosen as representative of each temperature range, imposing heating-cooling heat treatments on wheel specimens so as to obtain the same microstructure that was observed in shoe-braked wheels.",474.0,858.0,21.0
281,0.0,0,0.0,0,0.74,0,0,0,0.0,0.0,0.0,0,98.113,0,0,0,0.8,0.0,0.0,0,0.0,0.0,0.0,0.006,0,0.001,0,0.34,0,0,0.0,0.0,0.0,0,0,0,"The industrial heat treatments performed in wheel production are rim chilling and tempering. At the end of the rim chilling, the wheel is tempered at 500 °C for 5 hours, followed by air-cooling to room temperature. All the specimens were taken from the wheels after the industrial heat treatments. Then, several samples were heat treated at various temperatures to reproduce the modification of the microstructure due to the shoe braking. The specimens were heated to the chosen temperature with a rate of 40 °C/h, maintained at this temperature for 45 minutes, and then air-cooled to room temperature in order to obtain a uniform microstructure. The temperatures of 970 °C were chosen as representative of each temperature range, imposing heating-cooling heat treatments on wheel specimens so as to obtain the same microstructure that was observed in shoe-braked wheels.",674.0,1146.0,13.0
282,0.0,0,0.0,0,0.63,0,0,0,0.0,0.0,0.0,0,97.64,0,0,0,0.84,0.0,0.0,0,0.0,0.0,0.0,0.009,0,0.001,0,0.88,0,0,0.0,0.0,0.0,0,0,0,"The industrial heat treatments performed in wheel production are rim chilling and tempering. At the end of the rim chilling, the wheel is tempered at 500 °C for 5 hours, followed by air-cooling to room temperature. All the specimens were taken from the wheels after the industrial heat treatments. Then, several samples were heat treated at various temperatures to reproduce the modification of the microstructure due to the shoe braking.",687.0,1148.0,14.0
283,0.0,0,0.0,0,0.63,0,0,0,0.0,0.0,0.0,0,97.64,0,0,0,0.84,0.0,0.0,0,0.0,0.0,0.0,0.009,0,0.001,0,0.88,0,0,0.0,0.0,0.0,0,0,0,"The industrial heat treatments performed in wheel production are rim chilling and tempering. At the end of the rim chilling, the wheel is tempered at 500 °C for 5 hours, followed by air-cooling to room temperature. All the specimens were taken from the wheels after the industrial heat treatments. Then, several samples were heat treated at various temperatures to reproduce the modification of the microstructure due to the shoe braking. The specimens were heated to the chosen temperature with a rate of 40 °C/h, maintained at this temperature for 45 minutes, and then air-cooled to room temperature in order to obtain a uniform microstructure. The temperatures of 700 °C were chosen as representative of each temperature range, imposing heating-cooling heat treatments on wheel specimens so as to obtain the same microstructure that was observed in shoe-braked wheels.",501.0,869.0,23.0
284,0.0,0,0.0,0,0.63,0,0,0,0.0,0.0,0.0,0,97.64,0,0,0,0.84,0.0,0.0,0,0.0,0.0,0.0,0.009,0,0.001,0,0.88,0,0,0.0,0.0,0.0,0,0,0,"The industrial heat treatments performed in wheel production are rim chilling and tempering. At the end of the rim chilling, the wheel is tempered at 500 °C for 5 hours, followed by air-cooling to room temperature. All the specimens were taken from the wheels after the industrial heat treatments. Then, several samples were heat treated at various temperatures to reproduce the modification of the microstructure due to the shoe braking. The specimens were heated to the chosen temperature with a rate of 40 °C/h, maintained at this temperature for 45 minutes, and then air-cooled to room temperature in order to obtain a uniform microstructure. The temperatures of 750 °C were chosen as representative of each temperature range, imposing heating-cooling heat treatments on wheel specimens so as to obtain the same microstructure that was observed in shoe-braked wheels.",490.0,814.0,19.0
285,0.0,0,0.0,0,0.63,0,0,0,0.0,0.0,0.0,0,97.64,0,0,0,0.84,0.0,0.0,0,0.0,0.0,0.0,0.009,0,0.001,0,0.88,0,0,0.0,0.0,0.0,0,0,0,"The industrial heat treatments performed in wheel production are rim chilling and tempering. At the end of the rim chilling, the wheel is tempered at 500 °C for 5 hours, followed by air-cooling to room temperature. All the specimens were taken from the wheels after the industrial heat treatments. Then, several samples were heat treated at various temperatures to reproduce the modification of the microstructure due to the shoe braking. The specimens were heated to the chosen temperature with a rate of 40 °C/h, maintained at this temperature for 45 minutes, and then air-cooled to room temperature in order to obtain a uniform microstructure. The temperatures of 970 °C were chosen as representative of each temperature range, imposing heating-cooling heat treatments on wheel specimens so as to obtain the same microstructure that was observed in shoe-braked wheels.",620.0,1049.0,18.0
286,0.03,0,0.001,0,0.05,0,0,0,0.0,0.2,0.0,0,96.721,0,0,0,1.9,0.25,0.003,0,0.04,0.5,0.0,0.0,0,0.0,0,0.25,0,0,0.015,0.04,0.0,0,0,0,"After the austenitization at 1423 K (1150 °C) for 1 hour, rolling was started at approximately 1353 K (1080 °C) and finished in the austenite region above Ar3 (1123 K). An overall grain refinement effect was expected by rolling with a high rolling reduction ratio (88 pct) in the nonrecrystallized region of austenite, and the plate thickness was reduced from 100 mm to 12 mm. The rolled plates were air cooled down to the start cooling temperature of 873 K (600 °C) at a cooling rate of 0.1 K/s, and then they were water cooled at a cooling rate of 20 K/s to room temperature.",564.0,605.5,5.05
287,0.03,0,0.003,0,0.05,0,0,0,0.0,0.2,0.0,0,96.719,0,0,0,1.9,0.25,0.003,0,0.04,0.5,0.0,0.0,0,0.0,0,0.25,0,0,0.015,0.04,0.0,0,0,0,"After the austenitization at 1423 K (1150 °C) for 1 hour, rolling was started at approximately 1353 K (1080 °C) and finished in the austenite region above Ar3 (1123 K). An overall grain refinement effect was expected by rolling with a high rolling reduction ratio (88 pct) in the nonrecrystallized region of austenite, and the plate thickness was reduced from 100 mm to 12 mm. The rolled plates were air cooled down to the start cooling temperature of 873 K (600 °C) at a cooling rate of 0.1 K/s, and then they were water cooled at a cooling rate of 20 K/s to room temperature.",523.0,585.0,7.7
