Repository: Jack-Liu0227/inversedesign

# InverseDesign (Agno + Fewshot + HITL)

一个用于新材料推荐与性能预测的工作流项目：

- `material_recommender_agent`：基于历史数据（CSV 知识库）推荐候选组分。
- `material_predictor_agent`：基于相似样本检索（few-shot）预测性能。
- `material_discovery_workflow`：人在回路（HITL）闭环，支持暂停、人工确认、实验反馈、继续迭代。

## 1. 项目结构

```text
inversedesign/
├─ datasets/                  # 各类合金数据
├─ examples/                  # 旧示例代码
├─ src/
│  ├─ agents/
│  │  ├─ material_recommender_agent.py
│  │  ├─ material_predictor_agent.py
│  │  └─ material_review_agent.py
│  ├─ fewshot/
│  │  ├─ skills/
│  │  │  ├─ dataset_registry.json   # 数据集配置（可配置）
│  │  │  └─ routing_rules.json      # 路由规则（可配置）
│  │  ├─ predictor.py
│  │  └─ dataset_registry.py
│  ├─ workflows/

File: datasets/Steel/steel.csv (part 9 of 16)
ID,Al(wt%),As(wt%),B(wt%),Bi(wt%),C(wt%),Ca(wt%),Ce(wt%),Cl(wt%),Co(wt%),Cr(wt%),Cu(wt%),F(wt%),Fe(wt%),H(wt%),La(wt%),Mg(wt%),Mn(wt%),Mo(wt%),N(wt%),Na(wt%),Nb(wt%),Ni(wt%),O(wt%),P(wt%),Pb(wt%),S(wt%),Sb(wt%),Si(wt%),Sn(wt%),Ta(wt%),Ti(wt%),V(wt%),W(wt%),Y(wt%),Zn(wt%),Zr(wt%),Processing_Description,YS(MPa),UTS(MPa),El(%)
334,0.0,0,0.0,0,0.016,0,0,0,0.0,18.18,4.36,0,59.7825,0,0,0,0.0,3.02,0.14,0,0.0,14.5,0.0,0.0005,0,0.001,0,0.0,0,0,0.0,0.0,0.0,0,0,0,"An experimental Cu-bearing 316L austenitic stainless steel (SS) used in this study was melted in a 25kg vacuum induction melting furnace. The chemical compositions of the 316L-Cu SS are as follows (wt.%): 0.016 C, 0.005 P, 0.001 S, 18.18 Cr, 14.5 Ni, 3.02 Mo, 0.14 N, 4.36 Cu, and Fe in balance. The as-cast ingot was forged through multiple passes at 1100±20°C, resulting in an ingot bar of 25mm in diameter. Specimens for testing and observation were solution-treated at 1100°C for 30min, followed by water quenching, and then aged isothermally at 700°C for 6h.",320.9,664.2,48.9
335,0.0,0,0.0,0,0.016,0,0,0,0.0,18.18,4.36,0,59.7825,0,0,0,0.0,3.02,0.14,0,0.0,14.5,0.0,0.0005,0,0.001,0,0.0,0,0,0.0,0.0,0.0,0,0,0,"An experimental Cu-bearing 316L austenitic stainless steel (SS) used in this study was melted in a 25kg vacuum induction melting furnace. The chemical compositions of the 316L-Cu SS are as follows (wt.%): 0.016 C, 0.005 P, 0.001 S, 18.18 Cr, 14.5 Ni, 3.02 Mo, 0.14 N, 4.36 Cu, and Fe in balance. The as-cast ingot was forged through multiple passes at 1100±20°C, resulting in an ingot bar of 25mm in diameter. Specimens for testing and observation were solution-treated at 1100°C for 30min, followed by water quenching, and then aged isothermally at 700°C for 15h.",319.8,661.9,46.1
336,0.0006,0,0.0,0,0.79,0,0,0,0.0,0.1,0.0,0,97.9214,0,0,0,0.73,0.03,0.0,0,0.0,0.07,0.0,0.023,0,0.005,0,0.33,0,0,0.0,0.0,0.0,0,0,0," Initially, hot rolled bars (dimension: 80 mm ∅ × 140 mm ) of this steel were subjected to full annealing treatment at 775°C for 1h 20min with furnace cooling. This annealed steel was considered as the as-received material for present research investigation. The bars of dimension 112mm×14mm×10mm were machined out from the annealed steel bar.",358.0,740.0,21.0
337,0.0006,0,0.0,0,0.79,0,0,0,0.0,0.1,0.0,0,97.9214,0,0,0,0.73,0.03,0.0,0,0.0,0.07,0.0,0.023,0,0.005,0,0.33,0,0,0.0,0.0,0.0,0,0,0," Initially, hot rolled bars (dimension: 80 mm ∅ × 140 mm ) of this steel were subjected to full annealing treatment at 775°C for 1h 20min with furnace cooling. This annealed steel was considered as the as-received material for present research investigation. The bars of dimension 112mm×14mm×10mm were machined out from the annealed steel bar. These steel bars were subjected to cyclic heat treatment for different number of cycles, viz. 1-cycle. Each cycle consisted of inserting the specimen in an electric resistance furnace at a temperature of 775°C (fully austenitic region) and holding for 6min (short duration), followed by oil quenching to the room temperature. ",446.0,865.0,17.0
338,0.0006,0,0.0,0,0.79,0,0,0,0.0,0.1,0.0,0,97.9214,0,0,0,0.73,0.03,0.0,0,0.0,0.07,0.0,0.023,0,0.005,0,0.33,0,0,0.0,0.0,0.0,0,0,0," Initially, hot rolled bars (dimension: 80 mm ∅ × 140 mm ) of this steel were subjected to full annealing treatment at 775°C for 1h 20min with furnace cooling. This annealed steel was considered as the as-received material for present research investigation. The bars of dimension 112mm×14mm×10mm were machined out from the annealed steel bar. These steel bars were subjected to cyclic heat treatment for different number of cycles, viz. 2-cycle. Each cycle consisted of inserting the specimen in an electric resistance furnace at a temperature of 775°C (fully austenitic region) and holding for 6min (short duration), followed by oil quenching to the room temperature. ",867.0,1310.0,9.0
339,0.0006,0,0.0,0,0.79,0,0,0,0.0,0.1,0.0,0,97.9214,0,0,0,0.73,0.03,0.0,0,0.0,0.07,0.0,0.023,0,0.005,0,0.33,0,0,0.0,0.0,0.0,0,0,0," Initially, hot rolled bars (dimension: 80 mm ∅ × 140 mm ) of this steel were subjected to full annealing treatment at 775°C for 1h 20min with furnace cooling. This annealed steel was considered as the as-received material for present research investigation. The bars of dimension 112mm×14mm×10mm were machined out from the annealed steel bar. These steel bars were subjected to cyclic heat treatment for different number of cycles, viz. 3-cycle. Each cycle consisted of inserting the specimen in an electric resistance furnace at a temperature of 775°C (fully austenitic region) and holding for 6min (short duration), followed by oil quenching to the room temperature. ",959.0,1609.0,8.0
340,0.0006,0,0.0,0,0.79,0,0,0,0.0,0.1,0.0,0,97.9214,0,0,0,0.73,0.03,0.0,0,0.0,0.07,0.0,0.023,0,0.005,0,0.33,0,0,0.0,0.0,0.0,0,0,0," Initially, hot rolled bars (dimension: 80 mm ∅ × 140 mm ) of this steel were subjected to full annealing treatment at 775°C for 1h 20min with furnace cooling. This annealed steel was considered as the as-received material for present research investigation. The bars of dimension 112mm×14mm×10mm were machined out from the annealed steel bar. These steel bars were subjected to cyclic heat treatment for different number of cycles, viz. 3-cycle. Each cycle consisted of inserting the specimen in an electric resistance furnace at a temperature of 775°C (fully austenitic region) and holding for 6min (short duration), followed by oil quenching to the room temperature. Another set of annealed steel bar was subjected to conventional hardening and tempering heat treatment as per standard literature . In this conventional heat treatment, at first the annealed steel bar was inserted in an electric resistance furnace at a temperature of 775°C (fully austenitic region), held for 1h and subsequently oil quenched to the room temperature. This hardened steel bar was then tempered at 300°C for 1h followed by air cooling. ",841.0,1256.0,13.0
341,0.0006,0,0.0,0,0.79,0,0,0,0.0,0.1,0.0,0,97.9214,0,0,0,0.73,0.03,0.0,0,0.0,0.07,0.0,0.023,0,0.005,0,0.33,0,0,0.0,0.0,0.0,0,0,0," Initially, hot rolled bars (dimension: 80 mm ∅ × 140 mm ) of this steel were subjected to full annealing treatment at 775°C for 1h 20min with furnace cooling. This annealed steel was considered as the as-received material for present research investigation. The bars of dimension 112mm×14mm×10mm were machined out from the annealed steel bar. Another set of annealed steel bar was subjected to conventional hardening and tempering heat treatment as per standard literature . In this conventional heat treatment, at first the annealed steel bar was inserted in an electric resistance furnace at a temperature of 775°C (fully austenitic region), held for 1h and subsequently oil quenched to the room temperature. This hardened steel bar was then tempered at 300°C for 1h followed by air cooling. ",825.0,1206.0,9.0
342,0.0,0,0.0,0,0.3,0,0,0,0.0,1.3,0.0,0,94.9,0,0,0,1.8,0.3,0.0,0,0.0,0.0,0.0,0.0,0,0.0,0,1.4,0,0,0.0,0.0,0.0,0,0,0," The chemical composition of the experimental steel in this study is listed in Table 1. The casting ingots were melted in a vacuum induction furnace. After casting, the ingots were homogenized at 1200°C for 180min, and then hot forged into a billet with a width of 65mm and a thickness of 25mm. The samples were firstly heated at a heating rate of 10°C/s to 920°C and then held for 10min, followed by cooling to room temperature at a cooling rate of 60°C/s. The samples were treated by the Q&amp;P and Q-DP processes, as shown in Fig. 2. All samples were austenitized at 900°C for 20min, followed by salt bath quenching to a targeted temperature. For the Q&amp;P process, samples were quenched to 250 °C in a salt bath for 5min, and then transferred into another salt bath at 320°C for 40min and finally cooled down to ambient temperature in air. In order to relieve the residual stresses formed during air quenching stage, all samples were tempered at 280°C for 120min.",1245.0,1450.0,20.1
343,0.0,0,0.0,0,0.3,0,0,0,0.0,1.3,0.0,0,94.9,0,0,0,1.8,0.3,0.0,0,0.0,0.0,0.0,0.0,0,0.0,0,1.4,0,0,0.0,0.0,0.0,0,0,0," The chemical composition of the experimental steel in this study is listed in Table 1. The casting ingots were melted in a vacuum induction furnace. After casting, the ingots were homogenized at 1200°C for 180min, and then hot forged into a billet with a width of 65mm and a thickness of 25mm. The samples were firstly heated at a heating rate of 10°C/s to 920°C and then held for 10min, followed by cooling to room temperature at a cooling rate of 60°C/s. The samples were treated by the Q&amp;P and Q-DP processes, as shown in Fig. 2. All samples were austenitized at 900°C for 20min, followed by salt bath quenching to a targeted temperature. For the Q&amp;P process, samples were quenched to 250 °C in a salt bath for 5min, and then transferred into another salt bath at 320°C for 40min and finally cooled down to ambient temperature in air. For the Q-DP processes, samples were quenched to 190°C for 5min, respectively, followed by immediately transferred into another salt bath with dynamic start partitioning temperature of 320°C, then those samples were continuously cooled from 320°C to 260°C in 40min and eventually quenched by air. In order to relieve the residual stresses formed during air quenching stage, all samples were tempered at 280°C for 120min.",1400.0,1550.0,17.6
344,0.0,0,0.0,0,0.3,0,0,0,0.0,1.3,0.0,0,94.9,0,0,0,1.8,0.3,0.0,0,0.0,0.0,0.0,0.0,0,0.0,0,1.4,0,0,0.0,0.0,0.0,0,0,0," The chemical composition of the experimental steel in this study is listed in Table 1. The casting ingots were melted in a vacuum induction furnace. After casting, the ingots were homogenized at 1200°C for 180min, and then hot forged into a billet with a width of 65mm and a thickness of 25mm. The samples were firstly heated at a heating rate of 10°C/s to 920°C and then held for 10min, followed by cooling to room temperature at a cooling rate of 60°C/s. The samples were treated by the Q&amp;P and Q-DP processes, as shown in Fig. 2. All samples were austenitized at 900°C for 20min, followed by salt bath quenching to a targeted temperature. For the Q&amp;P process, samples were quenched to 250 °C in a salt bath for 5min, and then transferred into another salt bath at 320°C for 40min and finally cooled down to ambient temperature in air. For the Q-DP processes, samples were quenched to 250°C for 5min, respectively, followed by immediately transferred into another salt bath with dynamic start partitioning temperature of 320°C, then those samples were continuously cooled from 320°C to 260°C in 40min and eventually quenched by air. In order to relieve the residual stresses formed during air quenching stage, all samples were tempered at 280°C for 120min.",1336.0,1519.0,21.3
345,0.0,0,0.0,0,0.3,0,0,0,0.0,1.3,0.0,0,94.9,0,0,0,1.8,0.3,0.0,0,0.0,0.0,0.0,0.0,0,0.0,0,1.4,0,0,0.0,0.0,0.0,0,0,0," The chemical composition of the experimental steel in this study is listed in Table 1. The casting ingots were melted in a vacuum induction furnace. After casting, the ingots were homogenized at 1200°C for 180min, and then hot forged into a billet with a width of 65mm and a thickness of 25mm. The samples were firstly heated at a heating rate of 10°C/s to 920°C and then held for 10min, followed by cooling to room temperature at a cooling rate of 60°C/s. The samples were treated by the Q&amp;P and Q-DP processes, as shown in Fig. 2. All samples were austenitized at 900°C for 20min, followed by salt bath quenching to a targeted temperature. For the Q&amp;P process, samples were quenched to 250 °C in a salt bath for 5min, and then transferred into another salt bath at 320°C for 40min and finally cooled down to ambient temperature in air. For the Q-DP processes, samples were quenched to 280°C for 5min, respectively, followed by immediately transferred into another salt bath with dynamic start partitioning temperature of 320°C, then those samples were continuously cooled from 320°C to 260°C in 40min and eventually quenched by air. In order to relieve the residual stresses formed during air quenching stage, all samples were tempered at 280°C for 120min.",1280.0,1509.0,19.0
346,0.0,0,0.0,0,0.52,0,0,0,0.0,0.25,0.0,0,98.222,0,0,0,0.73,0.0,0.0,0,0.0,0.0,0.0,0.016,0,0.002,0,0.26,0,0,0.0,0.0,0.0,0,0,0,"To reveal prior austenite grain boundaries, the samples were austenitized at 860°C for 0.5h followed by water quenching. In this study, the wheel rim was austenitized at 860°C, cooled with a water spray and then tempered at 500°C. Then, the martensite is tempered at 500°C. The microstructure of wheel steel is composed of proeutectoid ferrite and pearlite.",610.0,945.0,58.5
347,0.0,0,0.0,0,0.57,0,0,0,0.0,0.26,0.0,0,98.171,0,0,0,0.73,0.0,0.0,0,0.0,0.0,0.0,0.007,0,0.002,0,0.26,0,0,0.0,0.0,0.0,0,0,0,"To reveal prior austenite grain boundaries, the samples were austenitized at 860°C for 0.5h followed by water quenching. In this study, the wheel rim was austenitized at 860°C, cooled with a water spray and then tempered at 500°C. Then, the martensite is tempered at 500°C. The microstructure of wheel steel is composed of proeutectoid ferrite and pearlite.",615.0,965.0,55.0
348,0.0,0,0.0,0,0.52,0,0,0,0.0,0.04,0.0,0,97.57,0,0,0,0.93,0.0,0.0,0,0.0,0.0,0.0,0.009,0,0.001,0,0.93,0,0,0.0,0.0,0.0,0,0,0,"To reveal prior austenite grain boundaries, the samples were austenitized at 860°C for 0.5h followed by water quenching. In this study, the wheel rim was austenitized at 860°C, cooled with a water spray and then tempered at 500°C. Then, the martensite is tempered at 500°C. The microstructure of wheel steel is composed of proeutectoid ferrite and pearlite.",650.0,985.0,59.3
349,0.0,0,0.0,0,0.36,0,0,0,0.0,5.26,0.09,0,90.803,0,0,0,0.47,1.2,0.0,0,0.0,0.06,0.0,0.014,0,0.003,0,0.94,0,0,0.0,0.8,0.0,0,0,0,"To improve the plasticity and homogeneity, the cast block was annealed at 850°C for 3h and then machined into rectangular specimens of 50mm length, 20mm width, and 10mm height. RAP(recrystallization and partial melting) entails two working steps: warm predeformation and partial melting. ",436.0,556.0,9.6
350,0.0,0,0.0,0,0.36,0,0,0,0.0,5.26,0.09,0,90.803,0,0,0,0.47,1.2,0.0,0,0.0,0.06,0.0,0.014,0,0.003,0,0.94,0,0,0.0,0.8,0.0,0,0,0,"To improve the plasticity and homogeneity, the cast block was annealed at 850°C for 3h and then machined into rectangular specimens of 50mm length, 20mm width, and 10mm height. RAP(recrystallization and partial melting) entails two working steps: warm predeformation and partial melting. ",432.0,585.0,17.5
351,0.0,0,0.0,0,0.36,0,0,0,0.0,5.26,0.09,0,90.803,0,0,0,0.47,1.2,0.0,0,0.0,0.06,0.0,0.014,0,0.003,0,0.94,0,0,0.0,0.8,0.0,0,0,0,"To improve the plasticity and homogeneity, the cast block was annealed at 850°C for 3h and then machined into rectangular specimens of 50mm length, 20mm width, and 10mm height. RAP(recrystallization and partial melting) entails two working steps: warm predeformation and partial melting. ",284.0,506.0,7.8
352,0.0,0,0.0,0,0.36,0,0,0,0.0,5.26,0.09,0,90.803,0,0,0,0.47,1.2,0.0,0,0.0,0.06,0.0,0.014,0,0.003,0,0.94,0,0,0.0,0.8,0.0,0,0,0,"To improve the plasticity and homogeneity, the cast block was annealed at 850°C for 3h and then machined into rectangular specimens of 50mm length, 20mm width, and 10mm height. RAP(recrystallization and partial melting) entails two working steps: warm predeformation and partial melting. ",430.0,564.0,12.8
353,0.0,0,0.0,0,0.36,0,0,0,0.0,5.26,0.09,0,90.803,0,0,0,0.47,1.2,0.0,0,0.0,0.06,0.0,0.014,0,0.003,0,0.94,0,0,0.0,0.8,0.0,0,0,0,"To improve the plasticity and homogeneity, the cast block was annealed at 850°C for 3h and then machined into rectangular specimens of 50mm length, 20mm width, and 10mm height. RAP(recrystallization and partial melting) entails two working steps: warm predeformation and partial melting. ",428.0,532.0,10.4
354,0.0,0,0.0,0,0.36,0,0,0,0.0,5.26,0.09,0,90.803,0,0,0,0.47,1.2,0.0,0,0.0,0.06,0.0,0.014,0,0.003,0,0.94,0,0,0.0,0.8,0.0,0,0,0,"To improve the plasticity and homogeneity, the cast block was annealed at 850°C for 3h and then machined into rectangular specimens of 50mm length, 20mm width, and 10mm height. RAP(recrystallization and partial melting) entails two working steps: warm predeformation and partial melting. ",315.0,518.0,5.6
355,0.0,0,0.0,0,0.55,0,0,0,0.0,0.755,0.0,0,95.225,0,0,0,1.735,0.0,0.0,0,0.0,0.0,0.0,0.01,0,0.015,0,1.71,0,0,0.0,0.0,0.0,0,0,0,"Austenitization was performed by heating the specimen at about 0.75 °C/s to 900 °C where it was held for 30 min. After that, the specimens were cooled to the intended temperatures of isothermal transformation at about 20 °C/s, and immediately kept in a salt bath for different time, and then air cooled down to room temperature. For the temperatures of 220 °C, the holding time in the salt bath is 24 h.",1791.0,1901.0,6.56
356,0.0,0,0.0,0,0.55,0,0,0,0.0,0.755,0.0,0,95.225,0,0,0,1.735,0.0,0.0,0,0.0,0.0,0.0,0.01,0,0.015,0,1.71,0,0,0.0,0.0,0.0,0,0,0,"Austenitization was performed by heating the specimen at about 0.75 °C/s to 900 °C where it was held for 30 min. After that, the specimens were cooled to the intended temperatures of isothermal transformation at about 20 °C/s, and immediately kept in a salt bath for different time, and then air cooled down to room temperature. At the higher temperature of 260 °C, a longer holding duration of 10 h is performed.",1702.0,1816.0,9.67
357,0.023,0,0.0,0,0.101,0,0,0,0.0,9.09,0.025,0,87.091,0,0,0,0.58,0.422,0.0,0,0.073,0.0,0.0,0.007,0,0.003,0,0.48,0,0,0.0,0.24,1.865,0,0,0,"P92 steel is used in high-temperature service condition and supplied in normalizing and tempering (N&T) state. In the present study, P92 steel was supplied in cast and forged (C&F) state. The C&F P92 steel was subjected to normalizing and tempering treatment before put in service. The chemical composition of the as-received material is analyzed by using optical emission spectrometry as given in Table 1. The as-received plates of dimensions 200 mm × 100 mm × 10 mm have been received from Bharat Heavy Electricals Limited (BHEL), Haridwar.",670.0,801.0,16.0
358,0.023,0,0.0,0,0.101,0,0,0,0.0,9.09,0.025,0,87.091,0,0,0,0.58,0.422,0.0,0,0.073,0.0,0.0,0.007,0,0.003,0,0.48,0,0,0.0,0.24,1.865,0,0,0,"P92 steel is used in high-temperature service condition and supplied in normalizing and tempering (N&T) state. In the present study, P92 steel was supplied in cast and forged (C&F) state. The C&F P92 steel was subjected to normalizing and tempering treatment before put in service. The chemical composition of the as-received material is analyzed by using optical emission spectrometry as given in Table 1. The as-received plates of dimensions 200 mm × 100 mm × 10 mm have been received from Bharat Heavy Electricals Limited (BHEL), Haridwar. Initially, the as-received P92 steel plates were subjected to various normalizing temperature ranges from 950 °C for 1 h.",1255.0,1333.0,18.0
359,0.023,0,0.0,0,0.101,0,0,0,0.0,9.09,0.025,0,87.091,0,0,0,0.58,0.422,0.0,0,0.073,0.0,0.0,0.007,0,0.003,0,0.48,0,0,0.0,0.24,1.865,0,0,0,"P92 steel is used in high-temperature service condition and supplied in normalizing and tempering (N&T) state. In the present study, P92 steel was supplied in cast and forged (C&F) state. The C&F P92 steel was subjected to normalizing and tempering treatment before put in service. The chemical composition of the as-received material is analyzed by using optical emission spectrometry as given in Table 1. The as-received plates of dimensions 200 mm × 100 mm × 10 mm have been received from Bharat Heavy Electricals Limited (BHEL), Haridwar. Initially, the as-received P92 steel plates were subjected to various normalizing temperature ranges from 1000 °C for 1 h.",1190.0,1295.0,20.0
360,0.023,0,0.0,0,0.101,0,0,0,0.0,9.09,0.025,0,87.091,0,0,0,0.58,0.422,0.0,0,0.073,0.0,0.0,0.007,0,0.003,0,0.48,0,0,0.0,0.24,1.865,0,0,0,"P92 steel is used in high-temperature service condition and supplied in normalizing and tempering (N&T) state. In the present study, P92 steel was supplied in cast and forged (C&F) state. The C&F P92 steel was subjected to normalizing and tempering treatment before put in service. The chemical composition of the as-received material is analyzed by using optical emission spectrometry as given in Table 1. The as-received plates of dimensions 200 mm × 100 mm × 10 mm have been received from Bharat Heavy Electricals Limited (BHEL), Haridwar. Initially, the as-received P92 steel plates were subjected to various normalizing temperature ranges from 1050 °C for 1 h.",1120.0,1210.0,19.0
361,0.023,0,0.0,0,0.101,0,0,0,0.0,9.09,0.025,0,87.091,0,0,0,0.58,0.422,0.0,0,0.073,0.0,0.0,0.007,0,0.003,0,0.48,0,0,0.0,0.24,1.865,0,0,0,"P92 steel is used in high-temperature service condition and supplied in normalizing and tempering (N&T) state. In the present study, P92 steel was supplied in cast and forged (C&F) state. The C&F P92 steel was subjected to normalizing and tempering treatment before put in service. The chemical composition of the as-received material is analyzed by using optical emission spectrometry as given in Table 1. The as-received plates of dimensions 200 mm × 100 mm × 10 mm have been received from Bharat Heavy Electricals Limited (BHEL), Haridwar. Initially, the as-received P92 steel plates were subjected to various normalizing temperature ranges from 1100 °C for 1 h.",1150.0,1200.0,12.0
362,0.023,0,0.0,0,0.101,0,0,0,0.0,9.09,0.025,0,87.091,0,0,0,0.58,0.422,0.0,0,0.073,0.0,0.0,0.007,0,0.003,0,0.48,0,0,0.0,0.24,1.865,0,0,0,"P92 steel is used in high-temperature service condition and supplied in normalizing and tempering (N&T) state. In the present study, P92 steel was supplied in cast and forged (C&F) state. The C&F P92 steel was subjected to normalizing and tempering treatment before put in service. The chemical composition of the as-received material is analyzed by using optical emission spectrometry as given in Table 1. The as-received plates of dimensions 200 mm × 100 mm × 10 mm have been received from Bharat Heavy Electricals Limited (BHEL), Haridwar. Initially, the as-received P92 steel plates were subjected to various normalizing temperature ranges from 1150 °C for 1 h.",1250.0,1308.0,12.0
363,0.023,0,0.0,0,0.101,0,0,0,0.0,9.09,0.025,0,87.091,0,0,0,0.58,0.422,0.0,0,0.073,0.0,0.0,0.007,0,0.003,0,0.48,0,0,0.0,0.24,1.865,0,0,0,"P92 steel is used in high-temperature service condition and supplied in normalizing and tempering (N&T) state. In the present study, P92 steel was supplied in cast and forged (C&F) state. The C&F P92 steel was subjected to normalizing and tempering treatment before put in service. The chemical composition of the as-received material is analyzed by using optical emission spectrometry as given in Table 1. The as-received plates of dimensions 200 mm × 100 mm × 10 mm have been received from Bharat Heavy Electricals Limited (BHEL), Haridwar. Initially, the as-received P92 steel plates were subjected to various normalizing temperature ranges from 950 °C for 1 h and then tempered at 760 °C for 2 h in an electric resistance furnace (Ref 17, 24). To find the effect of normalizing temperature on tensile strength, the flat sub-size tensile samples were prepared from as-received and heat-treated P92 steel plate.",580.0,701.0,22.0
364,0.023,0,0.0,0,0.101,0,0,0,0.0,9.09,0.025,0,87.091,0,0,0,0.58,0.422,0.0,0,0.073,0.0,0.0,0.007,0,0.003,0,0.48,0,0,0.0,0.24,1.865,0,0,0,"P92 steel is used in high-temperature service condition and supplied in normalizing and tempering (N&T) state. In the present study, P92 steel was supplied in cast and forged (C&F) state. The C&F P92 steel was subjected to normalizing and tempering treatment before put in service. The chemical composition of the as-received material is analyzed by using optical emission spectrometry as given in Table 1. The as-received plates of dimensions 200 mm × 100 mm × 10 mm have been received from Bharat Heavy Electricals Limited (BHEL), Haridwar. Initially, the as-received P92 steel plates were subjected to various normalizing temperature ranges from 1000 °C for 1 h and then tempered at 760 °C for 2 h in an electric resistance furnace (Ref 17, 24). To find the effect of normalizing temperature on tensile strength, the flat sub-size tensile samples were prepared from as-received and heat-treated P92 steel plate.",530.0,678.0,23.0
365,0.023,0,0.0,0,0.101,0,0,0,0.0,9.09,0.025,0,87.091,0,0,0,0.58,0.422,0.0,0,0.073,0.0,0.0,0.007,0,0.003,0,0.48,0,0,0.0,0.24,1.865,0,0,0,"P92 steel is used in high-temperature service condition and supplied in normalizing and tempering (N&T) state. In the present study, P92 steel was supplied in cast and forged (C&F) state. The C&F P92 steel was subjected to normalizing and tempering treatment before put in service. The chemical composition of the as-received material is analyzed by using optical emission spectrometry as given in Table 1. The as-received plates of dimensions 200 mm × 100 mm × 10 mm have been received from Bharat Heavy Electricals Limited (BHEL), Haridwar. Initially, the as-received P92 steel plates were subjected to various normalizing temperature ranges from 1050 °C for 1 h and then tempered at 760 °C for 2 h in an electric resistance furnace (Ref 17, 24). To find the effect of normalizing temperature on tensile strength, the flat sub-size tensile samples were prepared from as-received and heat-treated P92 steel plate.",510.0,649.0,17.0
366,0.023,0,0.0,0,0.101,0,0,0,0.0,9.09,0.025,0,87.091,0,0,0,0.58,0.422,0.0,0,0.073,0.0,0.0,0.007,0,0.003,0,0.48,0,0,0.0,0.24,1.865,0,0,0,"P92 steel is used in high-temperature service condition and supplied in normalizing and tempering (N&T) state. In the present study, P92 steel was supplied in cast and forged (C&F) state. The C&F P92 steel was subjected to normalizing and tempering treatment before put in service. The chemical composition of the as-received material is analyzed by using optical emission spectrometry as given in Table 1. The as-received plates of dimensions 200 mm × 100 mm × 10 mm have been received from Bharat Heavy Electricals Limited (BHEL), Haridwar. Initially, the as-received P92 steel plates were subjected to various normalizing temperature ranges from 1100 °C for 1 h and then tempered at 760 °C for 2 h in an electric resistance furnace (Ref 17, 24). To find the effect of normalizing temperature on tensile strength, the flat sub-size tensile samples were prepared from as-received and heat-treated P92 steel plate.",490.0,618.0,18.0
367,0.023,0,0.0,0,0.101,0,0,0,0.0,9.09,0.025,0,87.091,0,0,0,0.58,0.422,0.0,0,0.073,0.0,0.0,0.007,0,0.003,0,0.48,0,0,0.0,0.24,1.865,0,0,0,"P92 steel is used in high-temperature service condition and supplied in normalizing and tempering (N&T) state. In the present study, P92 steel was supplied in cast and forged (C&F) state. The C&F P92 steel was subjected to normalizing and tempering treatment before put in service. The chemical composition of the as-received material is analyzed by using optical emission spectrometry as given in Table 1. The as-received plates of dimensions 200 mm × 100 mm × 10 mm have been received from Bharat Heavy Electricals Limited (BHEL), Haridwar. Initially, the as-received P92 steel plates were subjected to various normalizing temperature ranges from 1150 °C for 1 h and then tempered at 760 °C for 2 h in an electric resistance furnace (Ref 17, 24). To find the effect of normalizing temperature on tensile strength, the flat sub-size tensile samples were prepared from as-received and heat-treated P92 steel plate.",550.0,696.0,23.0
368,0.0,0,0.0,0,0.028,0,0,0,0.022,22.7,0.008,0,54.917,0,0,0,17.86,1.19,0.99,0,0.0,2.08,0.0,0.015,0,0.01,0,0.18,0,0,0.0,0.0,0.0,0,0,0,"The as-cast ingot was forged into bars with diameter of 25 mm. The experimental specimens cut from the forged bars were solution treated at 1100 °C for 30 min, followed by water quenching.",305.0,635.0,41.2
369,0.0,0,0.0,0,0.028,0,0,0,0.022,22.7,0.008,0,54.917,0,0,0,17.86,1.19,0.99,0,0.0,2.08,0.0,0.015,0,0.01,0,0.18,0,0,0.0,0.0,0.0,0,0,0,"The as-cast ingot was forged into bars with diameter of 25 mm. The experimental specimens cut from the forged bars were solution treated at 1100 °C for 30 min, followed by water quenching, and then aged at 600 °C for different times. Thin foils with 3 mm in diameter for TEM investigation were mechanically ground to a thickness of approximately 50 μm, then electro-polished by a twin-jet Struers Tenupol-3 electro-polisher in a 10 vol.% HClO4 ethanol electrolyte maintained at -20 °C.",313.0,649.0,47.2
370,0.0,0,0.0,0,0.028,0,0,0,0.022,22.7,0.008,0,54.917,0,0,0,17.86,1.19,0.99,0,0.0,2.08,0.0,0.015,0,0.01,0,0.18,0,0,0.0,0.0,0.0,0,0,0,"The as-cast ingot was forged into bars with diameter of 25 mm. The experimental specimens cut from the forged bars were solution treated at 1100 °C for 30 min, followed by water quenching, and then aged at 700 °C for different times. Thin foils with 3 mm in diameter for TEM investigation were mechanically ground to a thickness of approximately 50 μm, then electro-polished by a twin-jet Struers Tenupol-3 electro-polisher in a 10 vol.% HClO4 ethanol electrolyte maintained at -20 °C.",321.0,664.0,48.9
371,0.0,0,0.0,0,0.028,0,0,0,0.022,22.7,0.008,0,54.917,0,0,0,17.86,1.19,0.99,0,0.0,2.08,0.0,0.015,0,0.01,0,0.18,0,0,0.0,0.0,0.0,0,0,0,"The as-cast ingot was forged into bars with diameter of 25 mm. The experimental specimens cut from the forged bars were solution treated at 1100 °C for 30 min, followed by water quenching, and then aged at 800 °C for different times. Thin foils with 3 mm in diameter for TEM investigation were mechanically ground to a thickness of approximately 50 μm, then electro-polished by a twin-jet Struers Tenupol-3 electro-polisher in a 10 vol.% HClO4 ethanol electrolyte maintained at -20 °C.",317.0,637.0,40.8
372,0.0,0,0.0,0,0.028,0,0,0,0.022,22.7,0.008,0,54.917,0,0,0,17.86,1.19,0.99,0,0.0,2.08,0.0,0.015,0,0.01,0,0.18,0,0,0.0,0.0,0.0,0,0,0," The HNS steel wire (HNS0.99) used in this study was made through melting, casting, rolling, drawing, and air cooling. The chemical composition of the HNS wire is represented in Table 1 . Tensile samples were cut by the spark from the three walls in the horizontal direction (HD) parallels to the arc running direction.",575.4,860.6,34.9
373,0.0,0,0.0,0,0.028,0,0,0,0.022,22.7,0.008,0,54.917,0,0,0,17.86,1.19,0.99,0,0.0,2.08,0.0,0.015,0,0.01,0,0.18,0,0,0.0,0.0,0.0,0,0,0," The HNS steel wire (HNS0.99) used in this study was made through melting, casting, rolling, drawing, and air cooling. The chemical composition of the HNS wire is represented in Table 1 . Tensile samples were cut by the spark from the three walls in the vertical direction (VD) parallels to the deposition direction.",569.5,851.0,46.8
374,0.0,0,0.0,0,0.028,0,0,0,0.022,22.7,0.008,0,54.917,0,0,0,17.86,1.19,0.99,0,0.0,2.08,0.0,0.015,0,0.01,0,0.18,0,0,0.0,0.0,0.0,0,0,0," The HNS steel wire (HNS0.99) used in this study was made through melting, casting, rolling, drawing, and air cooling. The chemical composition of the HNS wire is represented in Table 1 . T2 was dived vertically into two parts from the middle of the wall, one of them (T2-1050) was heated to 1050 °C, held on 5 min and then water quenched. Tensile samples were cut by the spark from the three walls in the horizontal direction (HD) parallels to the arc running direction.",675.1,892.2,28.6
375,0.0,0,0.0,0,0.028,0,0,0,0.022,22.7,0.008,0,54.917,0,0,0,17.86,1.19,0.99,0,0.0,2.08,0.0,0.015,0,0.01,0,0.18,0,0,0.0,0.0,0.0,0,0,0," The HNS steel wire (HNS0.99) used in this study was made through melting, casting, rolling, drawing, and air cooling. The chemical composition of the HNS wire is represented in Table 1 . T2 was dived vertically into two parts from the middle of the wall, one of them (T2-1050) was heated to 1050 °C, held on 5 min and then water quenched. Tensile samples were cut by the spark from the three walls in the vertical direction (VD) parallels to the deposition direction.",679.8,931.6,39.5
376,0.0,0,0.0,0,0.028,0,0,0,0.022,22.7,0.008,0,54.917,0,0,0,17.86,1.19,0.99,0,0.0,2.08,0.0,0.015,0,0.01,0,0.18,0,0,0.0,0.0,0.0,0,0,0," The HNS steel wire (HNS0.99) used in this study was made through melting, casting, rolling, drawing, and air cooling. The chemical composition of the HNS wire is represented in Table 1 . The other (condition T2-1100) was heated to 1100 °C, kept on 30 min and then water quenched. One of them was cut and treated by high-temperature post heat treatment under different conditions. Tensile samples were cut by the spark from the three walls in the horizontal direction (HD) parallels to the arc running direction.",442.2,663.5,16.5
377,0.0,0,0.0,0,0.028,0,0,0,0.022,22.7,0.008,0,54.917,0,0,0,17.86,1.19,0.99,0,0.0,2.08,0.0,0.015,0,0.01,0,0.18,0,0,0.0,0.0,0.0,0,0,0," The HNS steel wire (HNS0.99) used in this study was made through melting, casting, rolling, drawing, and air cooling. The chemical composition of the HNS wire is represented in Table 1 . The other (condition T2-1100) was heated to 1100 °C, kept on 30 min and then water quenched. One of them was cut and treated by high-temperature post heat treatment under different conditions. Tensile samples were cut by the spark from the three walls in the vertical direction (VD) parallels to the deposition direction.",483.2,796.2,34.3
378,2.01,0,0.0,0,0.232,0,0,0,0.0,0.0,0.0,0,93.368,0,0,0,2.39,0.0,0.0,0,0.0,0.0,0.0,0.0,0,0.0,0,2.0,0,0,0.0,0.0,0.0,0,0,0,"Thus, 2wt% Al was added in the experimental steel, which is different from the composition of traditional TRIP steel. Liquid steel was melted in a vacuum induction furnace of capacity ~50kg. The liquid steel was poured into a pre-heated tundish (1200°C) and then allowed to flow into the cast rollers using a hole-type nozzle. Lastly, the as-cast strip was cooled to room temperature by water after strip casting. The thickness of the as-cast strip was measured to be ~2.2mm. The as-cast strip was cut into small samples for subsequent processing. The as-cast strip samples were heated to 700-800°C for 10min, followed by water quenching. For convenience, the as-cast strip samples heat treated at 780 °C are referred as H78. Next, H78 steels were cold rolled to 0.8mm (64% reduction). In the end, the cold-rolled sheet samples of H78 steel were annealed at 750°C for 5min, followed by direct water quenching.",635.0,787.0,22.39
379,2.01,0,0.0,0,0.232,0,0,0,0.0,0.0,0.0,0,93.368,0,0,0,2.39,0.0,0.0,0,0.0,0.0,0.0,0.0,0,0.0,0,2.0,0,0,0.0,0.0,0.0,0,0,0,"Thus, 2wt% Al was added in the experimental steel, which is different from the composition of traditional TRIP steel. Liquid steel was melted in a vacuum induction furnace of capacity ~50kg. The liquid steel was poured into a pre-heated tundish (1200°C) and then allowed to flow into the cast rollers using a hole-type nozzle. Lastly, the as-cast strip was cooled to room temperature by water after strip casting. The thickness of the as-cast strip was measured to be ~2.2mm. The as-cast strip was cut into small samples for subsequent processing. The as-cast strip samples were heated to 700-800°C for 10min, followed by water quenching. For convenience, the as-cast strip samples heat treated at 780 °C are referred as H78. Next, H78 steels were cold rolled to 0.8mm (64% reduction). In the end, the cold-rolled sheet samples of H78 steel were annealed at 760 °C for 5min, followed by direct water quenching.",608.0,836.0,25.14
380,2.01,0,0.0,0,0.232,0,0,0,0.0,0.0,0.0,0,93.368,0,0,0,2.39,0.0,0.0,0,0.0,0.0,0.0,0.0,0,0.0,0,2.0,0,0,0.0,0.0,0.0,0,0,0,"Thus, 2wt% Al was added in the experimental steel, which is different from the composition of traditional TRIP steel. Liquid steel was melted in a vacuum induction furnace of capacity ~50kg. The liquid steel was poured into a pre-heated tundish (1200°C) and then allowed to flow into the cast rollers using a hole-type nozzle. Lastly, the as-cast strip was cooled to room temperature by water after strip casting. The thickness of the as-cast strip was measured to be ~2.2mm. The as-cast strip was cut into small samples for subsequent processing. The as-cast strip samples were heated to 700-800°C for 10min, followed by water quenching. For convenience, the as-cast strip samples heat treated at 780 °C are referred as H78. Next, H78 steels were cold rolled to 0.8mm (64% reduction). In the end, the cold-rolled sheet samples of H78 steel were annealed at 780 °C for 5min, followed by direct water quenching.",548.0,945.0,28.56
381,2.01,0,0.0,0,0.232,0,0,0,0.0,0.0,0.0,0,93.368,0,0,0,2.39,0.0,0.0,0,0.0,0.0,0.0,0.0,0,0.0,0,2.0,0,0,0.0,0.0,0.0,0,0,0,"Thus, 2wt% Al was added in the experimental steel, which is different from the composition of traditional TRIP steel. Liquid steel was melted in a vacuum induction furnace of capacity ~50kg. The liquid steel was poured into a pre-heated tundish (1200°C) and then allowed to flow into the cast rollers using a hole-type nozzle. Lastly, the as-cast strip was cooled to room temperature by water after strip casting. The thickness of the as-cast strip was measured to be ~2.2mm. The as-cast strip was cut into small samples for subsequent processing. The as-cast strip samples were heated to 700-800°C for 10min, followed by water quenching. For convenience, the as-cast strip samples heat treated at 780 °C are referred as H78. Next, H78 steels were cold rolled to 0.8mm (64% reduction). In the end, the cold-rolled sheet samples of H78 steel were annealed at 800 °C for 5min, followed by direct water quenching.",515.0,996.0,8.89
382,0.021,0,0.0,0,0.27,0,0,0,0.0,0.0,0.0,0,96.068,0,0,0,1.6,0.0,0.0,0,0.005,0.0,0.0,0.021,0,0.015,0,2.0,0,0,0.0,0.0,0.0,0,0,0,"The CMnSi TRIP-aided was prepared as a 50kg ingot in an air induction furnace. The cast ingot was forged into a 300×150×50mm block. Small blocks of 120×120×50mm were cut from forged stock. These 50mm thick blocks were soaked at 1175°C for 1h, and hot rolled to a thickness of 3.2mm in eight passes. Hot rolled plates were annealed at 900°C for 1h to reduce the hardness for easier cold rolling. The hot-rolled air annealed steel plates were pickled in a 25vol.% HCl solution and subsequently cold rolled to achieve a final thickness of 1mm.",386.0,679.0,31.0
383,0.021,0,0.0,0,0.27,0,0,0,0.0,0.0,0.0,0,96.068,0,0,0,1.6,0.0,0.0,0,0.005,0.0,0.0,0.021,0,0.015,0,2.0,0,0,0.0,0.0,0.0,0,0,0,"The CMnSi TRIP-aided was prepared as a 50kg ingot in an air induction furnace. The cast ingot was forged into a 300×150×50mm block. Small blocks of 120×120×50mm were cut from forged stock. These 50mm thick blocks were soaked at 1175°C for 1h, and hot rolled to a thickness of 3.2mm in eight passes. Hot rolled plates were annealed at 900°C for 1h to reduce the hardness for easier cold rolling. The hot-rolled air annealed steel plates were pickled in a 25vol.% HCl solution and subsequently cold rolled to achieve a final thickness of 1mm.",381.0,652.0,31.0
384,0.021,0,0.0,0,0.27,0,0,0,0.0,0.0,0.0,0,96.068,0,0,0,1.6,0.0,0.0,0,0.005,0.0,0.0,0.021,0,0.015,0,2.0,0,0,0.0,0.0,0.0,0,0,0,"The CMnSi TRIP-aided was prepared as a 50kg ingot in an air induction furnace. The cast ingot was forged into a 300×150×50mm block. Small blocks of 120×120×50mm were cut from forged stock. These 50mm thick blocks were soaked at 1175°C for 1h, and hot rolled to a thickness of 3.2mm in eight passes. Hot rolled plates were annealed at 900°C for 1h to reduce the hardness for easier cold rolling. The hot-rolled air annealed steel plates were pickled in a 25vol.% HCl solution and subsequently cold rolled to achieve a final thickness of 1mm.",404.0,681.0,32.0
