Repository: Jack-Liu0227/inversedesign

# InverseDesign (Agno + Fewshot + HITL)

一个用于新材料推荐与性能预测的工作流项目：

- `material_recommender_agent`：基于历史数据（CSV 知识库）推荐候选组分。
- `material_predictor_agent`：基于相似样本检索（few-shot）预测性能。
- `material_discovery_workflow`：人在回路（HITL）闭环，支持暂停、人工确认、实验反馈、继续迭代。

## 1. 项目结构

```text
inversedesign/
├─ datasets/                  # 各类合金数据
├─ examples/                  # 旧示例代码
├─ src/
│  ├─ agents/
│  │  ├─ material_recommender_agent.py
│  │  ├─ material_predictor_agent.py
│  │  └─ material_review_agent.py
│  ├─ fewshot/
│  │  ├─ skills/
│  │  │  ├─ dataset_registry.json   # 数据集配置（可配置）
│  │  │  └─ routing_rules.json      # 路由规则（可配置）
│  │  ├─ predictor.py
│  │  └─ dataset_registry.py
│  ├─ workflows/

File: datasets/Steel/steel.csv (part 10 of 16)
ID,Al(wt%),As(wt%),B(wt%),Bi(wt%),C(wt%),Ca(wt%),Ce(wt%),Cl(wt%),Co(wt%),Cr(wt%),Cu(wt%),F(wt%),Fe(wt%),H(wt%),La(wt%),Mg(wt%),Mn(wt%),Mo(wt%),N(wt%),Na(wt%),Nb(wt%),Ni(wt%),O(wt%),P(wt%),Pb(wt%),S(wt%),Sb(wt%),Si(wt%),Sn(wt%),Ta(wt%),Ti(wt%),V(wt%),W(wt%),Y(wt%),Zn(wt%),Zr(wt%),Processing_Description,YS(MPa),UTS(MPa),El(%)
385,0.021,0,0.0,0,0.27,0,0,0,0.0,0.0,0.0,0,96.068,0,0,0,1.6,0.0,0.0,0,0.005,0.0,0.0,0.021,0,0.015,0,2.0,0,0,0.0,0.0,0.0,0,0,0,"The CMnSi TRIP-aided was prepared as a 50kg ingot in an air induction furnace. The cast ingot was forged into a 300×150×50mm block. Small blocks of 120×120×50mm were cut from forged stock. These 50mm thick blocks were soaked at 1175°C for 1h, and hot rolled to a thickness of 3.2mm in eight passes. Hot rolled plates were annealed at 900°C for 1h to reduce the hardness for easier cold rolling. The hot-rolled air annealed steel plates were pickled in a 25vol.% HCl solution and subsequently cold rolled to achieve a final thickness of 1mm.",438.0,661.0,31.0
386,0.0,0,0.0,0,0.04,0,0,0,0.0,18.06,0.0,0,71.98100000000001,0,0,0,1.15,0.051,0.048,0,0.0,8.33,0.0,0.0,0,0.0,0,0.34,0,0,0.0,0.0,0.0,0,0,0,The experimental material used in this study was commercial 18Cr-8Ni cold-rolled stainless steel strips of ~3 mm thickness and the chemical composition (weight percent) of this steel is listed in Table 1 .,281.0,644.0,52.0
387,0.0,0,0.0,0,0.04,0,0,0,0.0,18.06,0.0,0,71.98100000000001,0,0,0,1.15,0.051,0.048,0,0.0,8.33,0.0,0.0,0,0.0,0,0.34,0,0,0.0,0.0,0.0,0,0,0,"The experimental material used in this study was commercial 18Cr-8Ni cold-rolled stainless steel strips of ~3 mm thickness and the chemical composition (weight percent) of this steel is listed in Table 1 . The strips were cold rolled in a pilot plant to 30% reduction in thickness at room temperature. The objective of changing cold rolling reduction was to obtain microstructures with different content of strain-induced martensite and deformed untransformed austenite in samples. Next, the strips were isothermally annealed at a temperature of 900 °C for 1 min in a tubular resistance furnace under argon atmosphere, and then subsequently quenched in ice-water.",1151.0,1214.0,14.0
388,0.0,0,0.0,0,0.04,0,0,0,0.0,18.06,0.0,0,71.98100000000001,0,0,0,1.15,0.051,0.048,0,0.0,8.33,0.0,0.0,0,0.0,0,0.34,0,0,0.0,0.0,0.0,0,0,0,"The experimental material used in this study was commercial 18Cr-8Ni cold-rolled stainless steel strips of ~3 mm thickness and the chemical composition (weight percent) of this steel is listed in Table 1 . The strips were cold rolled in a pilot plant to 30% reduction in thickness at room temperature. The objective of changing cold rolling reduction was to obtain microstructures with different content of strain-induced martensite and deformed untransformed austenite in samples. Next, the strips were isothermally annealed at a temperature of 900 °C for 1.5 min in a tubular resistance furnace under argon atmosphere, and then subsequently quenched in ice-water.",1104.0,1189.0,23.0
389,0.0,0,0.0,0,0.04,0,0,0,0.0,18.06,0.0,0,71.98100000000001,0,0,0,1.15,0.051,0.048,0,0.0,8.33,0.0,0.0,0,0.0,0,0.34,0,0,0.0,0.0,0.0,0,0,0,"The experimental material used in this study was commercial 18Cr-8Ni cold-rolled stainless steel strips of ~3 mm thickness and the chemical composition (weight percent) of this steel is listed in Table 1 . The strips were cold rolled in a pilot plant to 30% reduction in thickness at room temperature. The objective of changing cold rolling reduction was to obtain microstructures with different content of strain-induced martensite and deformed untransformed austenite in samples. Next, the strips were isothermally annealed at a temperature of 900 °C for 2 min in a tubular resistance furnace under argon atmosphere, and then subsequently quenched in ice-water.",845.0,1015.0,27.0
390,0.0,0,0.0,0,0.04,0,0,0,0.0,18.06,0.0,0,71.98100000000001,0,0,0,1.15,0.051,0.048,0,0.0,8.33,0.0,0.0,0,0.0,0,0.34,0,0,0.0,0.0,0.0,0,0,0,"The experimental material used in this study was commercial 18Cr-8Ni cold-rolled stainless steel strips of ~3 mm thickness and the chemical composition (weight percent) of this steel is listed in Table 1 . The strips were cold rolled in a pilot plant to 30% reduction in thickness at room temperature. The objective of changing cold rolling reduction was to obtain microstructures with different content of strain-induced martensite and deformed untransformed austenite in samples. Next, the strips were isothermally annealed at a temperature of 900 °C for 3 min in a tubular resistance furnace under argon atmosphere, and then subsequently quenched in ice-water.",380.0,813.0,57.0
391,0.0,0,0.0,0,0.04,0,0,0,0.0,18.06,0.0,0,71.98100000000001,0,0,0,1.15,0.051,0.048,0,0.0,8.33,0.0,0.0,0,0.0,0,0.34,0,0,0.0,0.0,0.0,0,0,0,"The experimental material used in this study was commercial 18Cr-8Ni cold-rolled stainless steel strips of ~3 mm thickness and the chemical composition (weight percent) of this steel is listed in Table 1 . The strips were cold rolled in a pilot plant to 30% reduction in thickness at room temperature. The objective of changing cold rolling reduction was to obtain microstructures with different content of strain-induced martensite and deformed untransformed austenite in samples. Next, the strips were isothermally annealed at a temperature of 900 °C for 5 min in a tubular resistance furnace under argon atmosphere, and then subsequently quenched in ice-water.",290.0,811.0,60.0
392,0.0,0,0.0,0,0.04,0,0,0,0.0,18.06,0.0,0,71.98100000000001,0,0,0,1.15,0.051,0.048,0,0.0,8.33,0.0,0.0,0,0.0,0,0.34,0,0,0.0,0.0,0.0,0,0,0,"The experimental material used in this study was commercial 18Cr-8Ni cold-rolled stainless steel strips of ~3 mm thickness and the chemical composition (weight percent) of this steel is listed in Table 1 . The strips were cold rolled in a pilot plant to 30% reduction in thickness at room temperature. The objective of changing cold rolling reduction was to obtain microstructures with different content of strain-induced martensite and deformed untransformed austenite in samples. Next, the strips were isothermally annealed at a temperature of 900 °C for 10 min in a tubular resistance furnace under argon atmosphere, and then subsequently quenched in ice-water.",280.0,814.0,62.0
393,0.0,0,0.0,0,0.04,0,0,0,0.0,18.06,0.0,0,71.98100000000001,0,0,0,1.15,0.051,0.048,0,0.0,8.33,0.0,0.0,0,0.0,0,0.34,0,0,0.0,0.0,0.0,0,0,0,"The experimental material used in this study was commercial 18Cr-8Ni cold-rolled stainless steel strips of ~3 mm thickness and the chemical composition (weight percent) of this steel is listed in Table 1 . The strips were cold rolled in a pilot plant to 30% reduction in thickness at room temperature. The objective of changing cold rolling reduction was to obtain microstructures with different content of strain-induced martensite and deformed untransformed austenite in samples. Next, the strips were isothermally annealed at a temperature of 900 °C for 50 min in a tubular resistance furnace under argon atmosphere, and then subsequently quenched in ice-water.",261.0,748.0,66.0
394,0.0,0,0.0,0,0.04,0,0,0,0.0,18.06,0.0,0,71.98100000000001,0,0,0,1.15,0.051,0.048,0,0.0,8.33,0.0,0.0,0,0.0,0,0.34,0,0,0.0,0.0,0.0,0,0,0,"The experimental material used in this study was commercial 18Cr-8Ni cold-rolled stainless steel strips of ~3 mm thickness and the chemical composition (weight percent) of this steel is listed in Table 1 . The strips were cold rolled in a pilot plant to 30% reduction in thickness at room temperature. The objective of changing cold rolling reduction was to obtain microstructures with different content of strain-induced martensite and deformed untransformed austenite in samples. Next, the strips were isothermally annealed at a temperature of 900 °C for 100 min in a tubular resistance furnace under argon atmosphere, and then subsequently quenched in ice-water.",250.0,753.0,68.0
395,0.0,0,0.0,0,0.04,0,0,0,0.0,18.06,0.0,0,71.98100000000001,0,0,0,1.15,0.051,0.048,0,0.0,8.33,0.0,0.0,0,0.0,0,0.34,0,0,0.0,0.0,0.0,0,0,0,"The experimental material used in this study was commercial 18Cr-8Ni cold-rolled stainless steel strips of ~3 mm thickness and the chemical composition (weight percent) of this steel is listed in Table 1 . The strips were cold rolled in a pilot plant to 60% reduction in thickness at room temperature. The objective of changing cold rolling reduction was to obtain microstructures with different content of strain-induced martensite and deformed untransformed austenite in samples. Next, the strips were isothermally annealed at a temperature of 900 °C for 1.5 min in a tubular resistance furnace under argon atmosphere, and then subsequently quenched in ice-water.",1822.0,1827.0,6.5
396,0.0,0,0.0,0,0.04,0,0,0,0.0,18.06,0.0,0,71.98100000000001,0,0,0,1.15,0.051,0.048,0,0.0,8.33,0.0,0.0,0,0.0,0,0.34,0,0,0.0,0.0,0.0,0,0,0,"The experimental material used in this study was commercial 18Cr-8Ni cold-rolled stainless steel strips of ~3 mm thickness and the chemical composition (weight percent) of this steel is listed in Table 1 . The strips were cold rolled in a pilot plant to 60% reduction in thickness at room temperature. The objective of changing cold rolling reduction was to obtain microstructures with different content of strain-induced martensite and deformed untransformed austenite in samples. Next, the strips were isothermally annealed at a temperature of 900 °C for 2 min in a tubular resistance furnace under argon atmosphere, and then subsequently quenched in ice-water.",1016.0,1155.0,10.0
397,0.0,0,0.0,0,0.04,0,0,0,0.0,18.06,0.0,0,71.98100000000001,0,0,0,1.15,0.051,0.048,0,0.0,8.33,0.0,0.0,0,0.0,0,0.34,0,0,0.0,0.0,0.0,0,0,0,"The experimental material used in this study was commercial 18Cr-8Ni cold-rolled stainless steel strips of ~3 mm thickness and the chemical composition (weight percent) of this steel is listed in Table 1 . The strips were cold rolled in a pilot plant to 60% reduction in thickness at room temperature. The objective of changing cold rolling reduction was to obtain microstructures with different content of strain-induced martensite and deformed untransformed austenite in samples. Next, the strips were isothermally annealed at a temperature of 900 °C for 3 min in a tubular resistance furnace under argon atmosphere, and then subsequently quenched in ice-water.",396.0,799.0,55.0
398,0.0,0,0.0,0,0.04,0,0,0,0.0,18.06,0.0,0,71.98100000000001,0,0,0,1.15,0.051,0.048,0,0.0,8.33,0.0,0.0,0,0.0,0,0.34,0,0,0.0,0.0,0.0,0,0,0,"The experimental material used in this study was commercial 18Cr-8Ni cold-rolled stainless steel strips of ~3 mm thickness and the chemical composition (weight percent) of this steel is listed in Table 1 . The strips were cold rolled in a pilot plant to 60% reduction in thickness at room temperature. The objective of changing cold rolling reduction was to obtain microstructures with different content of strain-induced martensite and deformed untransformed austenite in samples. Next, the strips were isothermally annealed at a temperature of 900 °C for 5 min in a tubular resistance furnace under argon atmosphere, and then subsequently quenched in ice-water.",376.0,785.0,57.0
399,0.0,0,0.0,0,0.04,0,0,0,0.0,18.06,0.0,0,71.98100000000001,0,0,0,1.15,0.051,0.048,0,0.0,8.33,0.0,0.0,0,0.0,0,0.34,0,0,0.0,0.0,0.0,0,0,0,"The experimental material used in this study was commercial 18Cr-8Ni cold-rolled stainless steel strips of ~3 mm thickness and the chemical composition (weight percent) of this steel is listed in Table 1 . The strips were cold rolled in a pilot plant to 60% reduction in thickness at room temperature. The objective of changing cold rolling reduction was to obtain microstructures with different content of strain-induced martensite and deformed untransformed austenite in samples. Next, the strips were isothermally annealed at a temperature of 900 °C for 10 min in a tubular resistance furnace under argon atmosphere, and then subsequently quenched in ice-water.",334.0,779.0,60.0
400,0.0,0,0.0,0,0.04,0,0,0,0.0,18.06,0.0,0,71.98100000000001,0,0,0,1.15,0.051,0.048,0,0.0,8.33,0.0,0.0,0,0.0,0,0.34,0,0,0.0,0.0,0.0,0,0,0,"The experimental material used in this study was commercial 18Cr-8Ni cold-rolled stainless steel strips of ~3 mm thickness and the chemical composition (weight percent) of this steel is listed in Table 1 . The strips were cold rolled in a pilot plant to 60% reduction in thickness at room temperature. The objective of changing cold rolling reduction was to obtain microstructures with different content of strain-induced martensite and deformed untransformed austenite in samples. Next, the strips were isothermally annealed at a temperature of 900 °C for 50 min in a tubular resistance furnace under argon atmosphere, and then subsequently quenched in ice-water.",300.0,788.0,65.0
401,0.0,0,0.0,0,0.04,0,0,0,0.0,18.06,0.0,0,71.98100000000001,0,0,0,1.15,0.051,0.048,0,0.0,8.33,0.0,0.0,0,0.0,0,0.34,0,0,0.0,0.0,0.0,0,0,0,"The experimental material used in this study was commercial 18Cr-8Ni cold-rolled stainless steel strips of ~3 mm thickness and the chemical composition (weight percent) of this steel is listed in Table 1 . The strips were cold rolled in a pilot plant to 60% reduction in thickness at room temperature. The objective of changing cold rolling reduction was to obtain microstructures with different content of strain-induced martensite and deformed untransformed austenite in samples. Next, the strips were isothermally annealed at a temperature of 900 °C for 100 min in a tubular resistance furnace under argon atmosphere, and then subsequently quenched in ice-water.",280.0,773.0,66.0
402,0.0,0,0.0,0,0.04,0,0,0,0.0,18.06,0.0,0,71.98100000000001,0,0,0,1.15,0.051,0.048,0,0.0,8.33,0.0,0.0,0,0.0,0,0.34,0,0,0.0,0.0,0.0,0,0,0,"The experimental material used in this study was commercial 18Cr-8Ni cold-rolled stainless steel strips of ~3 mm thickness and the chemical composition (weight percent) of this steel is listed in Table 1 . The strips were cold rolled in a pilot plant to 90% reduction in thickness at room temperature. The objective of changing cold rolling reduction was to obtain microstructures with different content of strain-induced martensite and deformed untransformed austenite in samples. Next, the strips were isothermally annealed at a temperature of 900 °C for 2 min in a tubular resistance furnace under argon atmosphere, and then subsequently quenched in ice-water.",994.0,1160.0,40.0
403,0.0,0,0.0,0,0.04,0,0,0,0.0,18.06,0.0,0,71.98100000000001,0,0,0,1.15,0.051,0.048,0,0.0,8.33,0.0,0.0,0,0.0,0,0.34,0,0,0.0,0.0,0.0,0,0,0,"The experimental material used in this study was commercial 18Cr-8Ni cold-rolled stainless steel strips of ~3 mm thickness and the chemical composition (weight percent) of this steel is listed in Table 1 . The strips were cold rolled in a pilot plant to 90% reduction in thickness at room temperature. The objective of changing cold rolling reduction was to obtain microstructures with different content of strain-induced martensite and deformed untransformed austenite in samples. Next, the strips were isothermally annealed at a temperature of 900 °C for 3 min in a tubular resistance furnace under argon atmosphere, and then subsequently quenched in ice-water.",558.0,1019.0,55.0
404,0.0,0,0.0,0,0.04,0,0,0,0.0,18.06,0.0,0,71.98100000000001,0,0,0,1.15,0.051,0.048,0,0.0,8.33,0.0,0.0,0,0.0,0,0.34,0,0,0.0,0.0,0.0,0,0,0,"The experimental material used in this study was commercial 18Cr-8Ni cold-rolled stainless steel strips of ~3 mm thickness and the chemical composition (weight percent) of this steel is listed in Table 1 . The strips were cold rolled in a pilot plant to 90% reduction in thickness at room temperature. The objective of changing cold rolling reduction was to obtain microstructures with different content of strain-induced martensite and deformed untransformed austenite in samples. Next, the strips were isothermally annealed at a temperature of 900 °C for 5 min in a tubular resistance furnace under argon atmosphere, and then subsequently quenched in ice-water.",488.0,1011.0,57.0
405,0.0,0,0.0,0,0.04,0,0,0,0.0,18.06,0.0,0,71.98100000000001,0,0,0,1.15,0.051,0.048,0,0.0,8.33,0.0,0.0,0,0.0,0,0.34,0,0,0.0,0.0,0.0,0,0,0,"The experimental material used in this study was commercial 18Cr-8Ni cold-rolled stainless steel strips of ~3 mm thickness and the chemical composition (weight percent) of this steel is listed in Table 1 . The strips were cold rolled in a pilot plant to 90% reduction in thickness at room temperature. The objective of changing cold rolling reduction was to obtain microstructures with different content of strain-induced martensite and deformed untransformed austenite in samples. Next, the strips were isothermally annealed at a temperature of 900 °C for 10 min in a tubular resistance furnace under argon atmosphere, and then subsequently quenched in ice-water.",441.0,988.0,59.0
406,0.0,0,0.0,0,0.04,0,0,0,0.0,18.06,0.0,0,71.98100000000001,0,0,0,1.15,0.051,0.048,0,0.0,8.33,0.0,0.0,0,0.0,0,0.34,0,0,0.0,0.0,0.0,0,0,0,"The experimental material used in this study was commercial 18Cr-8Ni cold-rolled stainless steel strips of ~3 mm thickness and the chemical composition (weight percent) of this steel is listed in Table 1 . The strips were cold rolled in a pilot plant to 90% reduction in thickness at room temperature. The objective of changing cold rolling reduction was to obtain microstructures with different content of strain-induced martensite and deformed untransformed austenite in samples. Next, the strips were isothermally annealed at a temperature of 900 °C for 50 min in a tubular resistance furnace under argon atmosphere, and then subsequently quenched in ice-water.",375.0,966.0,61.0
407,0.0,0,0.0,0,0.04,0,0,0,0.0,18.06,0.0,0,71.98100000000001,0,0,0,1.15,0.051,0.048,0,0.0,8.33,0.0,0.0,0,0.0,0,0.34,0,0,0.0,0.0,0.0,0,0,0,"The experimental material used in this study was commercial 18Cr-8Ni cold-rolled stainless steel strips of ~3 mm thickness and the chemical composition (weight percent) of this steel is listed in Table 1 . The strips were cold rolled in a pilot plant to 90% reduction in thickness at room temperature. The objective of changing cold rolling reduction was to obtain microstructures with different content of strain-induced martensite and deformed untransformed austenite in samples. Next, the strips were isothermally annealed at a temperature of 900 °C for 100 min in a tubular resistance furnace under argon atmosphere, and then subsequently quenched in ice-water.",346.0,924.0,63.0
408,0.3,0,0.01,0,0.08,0,0,0,0.0,2.25,0.0,0,94.99,0,0,0,0.75,1.0,0.0,0,0.0,0.0,0.0,0.0,0,0.0,0,0.3,0,0,0.07,0.25,0.0,0,0,0,The as-cast ingots were cold rolled for multiple passes for a total reduction of ~66%.,345.0,586.0,22.1
409,0.3,0,0.01,0,0.08,0,0,0,0.0,2.25,2.0,0,92.99,0,0,0,0.75,1.0,0.0,0,0.0,0.0,0.0,0.0,0,0.0,0,0.3,0,0,0.07,0.25,0.0,0,0,0,"The as-cast ingots were cold rolled for multiple passes for a total reduction of ~66%.  The tensile specimens of the four steels were solutionized for 30min at 900°C and aged for 2h at 550°C, corresponding to the peak precipitation strengthening in the Cu- and Cu/Ni-steels.",484.0,768.0,17.9
410,0.3,0,0.01,0,0.08,0,0,0,0.0,2.25,0.0,0,94.24,0,0,0,0.75,1.0,0.0,0,0.0,0.75,0.0,0.0,0,0.0,0,0.3,0,0,0.07,0.25,0.0,0,0,0,"The as-cast ingots were cold rolled for multiple passes for a total reduction of ~66%.  The tensile specimens of the four steels were solutionized for 30min at 900°C and aged for 2h at 550°C, corresponding to the peak precipitation strengthening in the Cu- and Cu/Ni-steels.",701.0,854.0,16.3
411,0.3,0,0.01,0,0.08,0,0,0,0.0,2.25,2.0,0,92.24,0,0,0,0.75,1.0,0.0,0,0.0,0.75,0.0,0.0,0,0.0,0,0.3,0,0,0.07,0.25,0.0,0,0,0,"The as-cast ingots were cold rolled for multiple passes for a total reduction of ~66%.  The tensile specimens of the four steels were solutionized for 30min at 900°C and aged for 2h at 550°C, corresponding to the peak precipitation strengthening in the Cu- and Cu/Ni-steels.",1042.0,1260.0,13.0
412,0.0,0,0.01,0,0.08,0,0,0,0.0,2.25,2.0,0,92.54,0,0,0,0.75,1.0,0.0,0,0.0,0.75,0.0,0.0,0,0.0,0,0.3,0,0,0.07,0.25,0.0,0,0,0,"The as-cast ingots were cold rolled for multiple passes for a total reduction of ~66%.  The tensile specimens of the four steels were solutionized for 30min at 900°C and aged for 2h at 550°C, corresponding to the peak precipitation strengthening in the Cu- and Cu/Ni-steels.",1050.0,1278.0,12.4
413,0.03,0,0.0,0,0.04,0,0,0,0.0,0.4,0.3,0,93.523,0,0,0,5.0,0.2,0.0,0,0.0,0.3,0.0,0.005,0,0.002,0,0.2,0,0,0.0,0.0,0.0,0,0,0,"The ultra-low carbon and medium-manganese steels were prepared in a high frequency induction furnace in a vacuum atmosphere. 150 kg ingot was forged into rectangular billet of thickness ~140 mm. Hot rolling and heat treatment process is illustrated in Fig. 1 . The 140 mm thick slab was heated to 1200 °C for 2 h and then hot rolled to 100 mm with start and finish temperature of 980 °C and 935 °C, respectively, involving 5 passes. Total rolling reduction ratio (initial thickness/finial thickness) was 1.4 and is lower than the conventional ultra-heavy plate that exceeds 3.0, because deformation was introduced into the core of plate to refine the prior austenite grain size . Subsequently, the heavy plate was directly water-quenched to room temperature, using an accelerated cooling system to obtain martensitic microstructure. The cooling rates at t/4 during direct quenching process was ~1.5 °C/s and was measured by thermocouple. After water quenching, the heavy plates were intercritically annealed for 30 min at 630 °C, between the two phase region (α+γ). Finally, the heavy plates were air cooled to room temperature.",728.0,826.0,25.5
414,0.03,0,0.0,0,0.04,0,0,0,0.0,0.4,0.3,0,93.523,0,0,0,5.0,0.2,0.0,0,0.0,0.3,0.0,0.005,0,0.002,0,0.2,0,0,0.0,0.0,0.0,0,0,0,"The ultra-low carbon and medium-manganese steels were prepared in a high frequency induction furnace in a vacuum atmosphere. 150 kg ingot was forged into rectangular billet of thickness ~140 mm. Hot rolling and heat treatment process is illustrated in Fig. 1 . The 140 mm thick slab was heated to 1200 °C for 2 h and then hot rolled to 100 mm with start and finish temperature of 980 °C and 935 °C, respectively, involving 5 passes. Total rolling reduction ratio (initial thickness/finial thickness) was 1.4 and is lower than the conventional ultra-heavy plate that exceeds 3.0, because deformation was introduced into the core of plate to refine the prior austenite grain size . Subsequently, the heavy plate was directly water-quenched to room temperature, using an accelerated cooling system to obtain martensitic microstructure. The cooling rates at t/2 during direct quenching process was ~0.84 °C/s and was measured by thermocouple. After water quenching, the heavy plates were intercritically annealed for 30 min at 630  °C, between the two phase region (α+γ). Finally, the heavy plates were air cooled to room temperature.",714.0,814.0,24.2
415,0.03,0,0.0,0,0.04,0,0,0,0.0,0.4,0.3,0,93.523,0,0,0,5.0,0.2,0.0,0,0.0,0.3,0.0,0.005,0,0.002,0,0.2,0,0,0.0,0.0,0.0,0,0,0,"The ultra-low carbon and medium-manganese steels were prepared in a high frequency induction furnace in a vacuum atmosphere. 150 kg ingot was forged into rectangular billet of thickness ~140 mm. Hot rolling and heat treatment process is illustrated in Fig. 1 . The 140 mm thick slab was heated to 1200 °C for 2 h and then hot rolled to 100 mm with start and finish temperature of 980 °C and 935 °C, respectively, involving 5 passes. Total rolling reduction ratio (initial thickness/finial thickness) was 1.4 and is lower than the conventional ultra-heavy plate that exceeds 3.0, because deformation was introduced into the core of plate to refine the prior austenite grain size . Subsequently, the heavy plate was directly water-quenched to room temperature, using an accelerated cooling system to obtain martensitic microstructure. The cooling rates at t/4 during direct quenching process was ~1.5 °C/s and was measured by thermocouple. After water quenching, the heavy plates were intercritically annealed for 30 min at 650 °C, between the two phase region (α+γ). Finally, the heavy plates were air cooled to room temperature.",670.0,825.0,34.1
416,0.03,0,0.0,0,0.04,0,0,0,0.0,0.4,0.3,0,93.523,0,0,0,5.0,0.2,0.0,0,0.0,0.3,0.0,0.005,0,0.002,0,0.2,0,0,0.0,0.0,0.0,0,0,0,"The ultra-low carbon and medium-manganese steels were prepared in a high frequency induction furnace in a vacuum atmosphere. 150 kg ingot was forged into rectangular billet of thickness ~140 mm. Hot rolling and heat treatment process is illustrated in Fig. 1 . The 140 mm thick slab was heated to 1200 °C for 2 h and then hot rolled to 100 mm with start and finish temperature of 980 °C and 935 °C, respectively, involving 5 passes. Total rolling reduction ratio (initial thickness/finial thickness) was 1.4 and is lower than the conventional ultra-heavy plate that exceeds 3.0, because deformation was introduced into the core of plate to refine the prior austenite grain size . Subsequently, the heavy plate was directly water-quenched to room temperature, using an accelerated cooling system to obtain martensitic microstructure. The cooling rates at t/2 during direct quenching process was ~0.84 °C/s and was measured by thermocouple. After water quenching, the heavy plates were intercritically annealed for 30 min at 650  °C, between the two phase region (α+γ). Finally, the heavy plates were air cooled to room temperature.",638.0,805.0,32.7
417,0.04,0,0.0025,0,0.32,0,0,0,0.0,0.12,0.0,0,98.0375,0,0,0,1.2,0.0,0.0,0,0.0,0.0,0.0,0.0,0,0.0,0,0.25,0,0,0.03,0.0,0.0,0,0,0,"45 mm-thick plates were homogenization at 1250 °C for 1 h, rolled at 1100-900 °C, furnace-cooled and held at 550 °C for 1 h (for the coiling simulation), air-cooled to room temperature, and then cold-rolled to produce 1.5 mm-thick sheets. The cold-rolled sheets were annealed at 900 °C for 6 min and water-quenched.",1459.0,2070.0,8.7
418,0.04,0,0.0025,0,0.32,0,0,0,0.0,0.12,0.0,0,97.9875,0,0,0,1.2,0.0,0.0,0,0.05,0.0,0.0,0.0,0,0.0,0,0.25,0,0,0.03,0.0,0.0,0,0,0,"45 mm-thick plates were homogenization at 1250 °C for 1 h, rolled at 1100-900 °C, furnace-cooled and held at 550 °C for 1 h (for the coiling simulation), air-cooled to room temperature, and then cold-rolled to produce 1.5 mm-thick sheets. The cold-rolled sheets were annealed at 900 °C for 6 min and water-quenched.",1390.0,1904.0,8.1
419,0.04,0,0.0025,0,0.32,0,0,0,0.0,0.12,0.0,0,97.8875,0,0,0,1.2,0.1,0.0,0,0.05,0.0,0.0,0.0,0,0.0,0,0.25,0,0,0.03,0.0,0.0,0,0,0,"45 mm-thick plates were homogenization at 1250 °C for 1 h, rolled at 1100-900 °C, furnace-cooled and held at 550 °C for 1 h (for the coiling simulation), air-cooled to room temperature, and then cold-rolled to produce 1.5 mm-thick sheets. The cold-rolled sheets were annealed at 900 °C for 6 min and water-quenched.",1389.0,1924.0,7.7
420,0.029,0,0.0,0,0.18,0,0,0,0.0,0.0,0.0,0,92.321,0,0,0,7.35,0.0,0.0,0,0.0,0.0,0.0,0.0,0,0.0,0,0.0,0,0,0.0,0.12,0.0,0,0,0,The experimental material was a cold-rolled plate of medium Mn steel provided by Baosteel that had been continuously annealed at 700 °C for 3 min and was used as ‘as-received'. The actual chemical composition is listed in Table 1 .,1434.0,1630.0,21.8
421,0.029,0,0.0,0,0.18,0,0,0,0.0,0.0,0.0,0,92.321,0,0,0,7.35,0.0,0.0,0,0.0,0.0,0.0,0.0,0,0.0,0,0.0,0,0,0.0,0.12,0.0,0,0,0,The experimental material was a cold-rolled plate of medium Mn steel provided by Baosteel that had been continuously annealed at 700 °C for 3 min and was used as ‘as-received'. The actual chemical composition is listed in Table 1 . Fig. 1c shows that the as-received samples are heated to 600 °C for 30 min and then water quenched to room temperature (RT).,922.0,1286.0,36.5
422,0.029,0,0.0,0,0.18,0,0,0,0.0,0.0,0.0,0,92.321,0,0,0,7.35,0.0,0.0,0,0.0,0.0,0.0,0.0,0,0.0,0,0.0,0,0,0.0,0.12,0.0,0,0,0,The experimental material was a cold-rolled plate of medium Mn steel provided by Baosteel that had been continuously annealed at 700 °C for 3 min and was used as ‘as-received'. The actual chemical composition is listed in Table 1 . Fig. 1c shows that the as-received samples are heated to 640 °C for 30 min and then water quenched to room temperature (RT).,596.0,1355.0,22.5
423,0.03,0,0.0,0,0.075,0,0,0,0.0,0.0,0.0,0,97.632,0,0,0,1.78,0.079,0.0041,0,0.055,0.0,0.0,0.0026,0,0.0023,0,0.28,0,0,0.06,0.0,0.0,0,0,0,"Ingots of the experimental steel were forged to 100mm in length, 90mm in width and 90mm in thickness. After austenitizing at 1200°C for 2h, hot rolling was carried out on a φ450mm experimental hot mill, with the finish rolling temperature of 900°C. The complete continuous laminar cooling (ACC) and continuous ultra-fast cooling (UFC) route was a labeled as 1# , with a cooling rate ~12°C/s. Steels were finish rolled at (T f ) 900°C, cooled to the coiling temperature of 615°C by either of the three routes (1#, 2#, 3#), and subsequently cooled in the furnace to simulate the coiling process with a cooling rate of ~0.014°C/s.",619.0,682.0,17.8
424,0.03,0,0.0,0,0.075,0,0,0,0.0,0.0,0.0,0,97.632,0,0,0,1.78,0.079,0.0041,0,0.055,0.0,0.0,0.0026,0,0.0023,0,0.28,0,0,0.06,0.0,0.0,0,0,0,"Ingots of the experimental steel were forged to 100mm in length, 90mm in width and 90mm in thickness. After austenitizing at 1200°C for 2h, hot rolling was carried out on a φ450mm experimental hot mill, with the finish rolling temperature of 900°C. Here, the steel is cooled by UFC to T stop (ultra fast cooling stop temperature) of 750°C and cooled to T coil (coiling temperature) with a cooling rate of ~12°C/s. Steels were finish rolled at (T f ) 900°C, cooled to the coiling temperature of 615°C by either of the three routes (1#, 2#, 3#), and subsequently cooled in the furnace to simulate the coiling process with a cooling rate of ~0.014°C/s.",665.0,731.0,18.9
425,0.03,0,0.0,0,0.075,0,0,0,0.0,0.0,0.0,0,97.632,0,0,0,1.78,0.079,0.0041,0,0.055,0.0,0.0,0.0026,0,0.0023,0,0.28,0,0,0.06,0.0,0.0,0,0,0,"Ingots of the experimental steel were forged to 100mm in length, 90mm in width and 90mm in thickness. After austenitizing at 1200°C for 2h, hot rolling was carried out on a φ450mm experimental hot mill, with the finish rolling temperature of 900°C. The complete continuous laminar cooling (ACC) and continuous ultra-fast cooling (UFC) route was a labeled as 3# , with a cooling rate 65°C/s. Steels were finish rolled at (T f ) 900°C, cooled to the coiling temperature of 615°C by either of the three routes (1#, 2#, 3#), and subsequently cooled in the furnace to simulate the coiling process with a cooling rate of ~0.014°C/s.",731.0,764.0,17.1
426,0.0,0,0.0,0,0.0047,0,0,0,0.0,17.83,0.0,0,79.87180000000001,0,0,0,0.09,1.81,0.0105,0,0.15,0.0,0.0,0.0,0,0.0,0,0.093,0,0,0.0,0.14,0.0,0,0,0,"The 18Cr-2Mo FSSs used in this study were melted in a 50kg vacuum induction furnace. The casting ingots with a diameter of 120mm were hot forged into the size of 30mm×250mm×200mm (thickness×width×length), hot rolled into 6mm plate, and annealed at 950°C for 30min, followed by cooling in the air. The chemical compositions of the 18Cr-2Mo steels measured are listed in Table 1 .",337.5,470.0,32.0
427,0.0,0,0.0,0,0.0046,0,0,0,0.0,17.95,0.0,0,79.7843,0,0,0,0.081,1.78,0.0101,0,0.15,0.0,0.0,0.0,0,0.0,0,0.08,0,0,0.05,0.11,0.0,0,0,0,"The 18Cr-2Mo FSSs used in this study were melted in a 50kg vacuum induction furnace. The casting ingots with a diameter of 120mm were hot forged into the size of 30mm×250mm×200mm (thickness×width×length), hot rolled into 6mm plate, and annealed at 950°C for 30min, followed by cooling in the air. The chemical compositions of the 18Cr-2Mo steels measured are listed in Table 1 .",302.5,442.5,33.0
428,0.01,0,0.0,0,0.1,0,0,0,0.0,8.94,0.06,0,88.856,0,0,0,0.41,0.86,0.05,0,0.08,0.2,0.0,0.016,0,0.005,0,0.21,0,0,0.003,0.2,0.0,0,0,0,"A small block (20mm×15mm×10mm) was cut from an ‘As-received' plate and was subjected to 15 pass deformation schedule in plane-strain compression mode inside Gleeble 3500® simulator with true strain of 0.1 per pass starting from 1125°C down to 775°C with an interval of 25°C at the cooling rate of 1°C/s, Fig. 1(a). Blocks of 200mm×125mm×25mm size taken out from the As-received plates were subjected to soaking treatment (1130°C for 1h) . ",609.0,747.0,28.0
429,0.01,0,0.0,0,0.1,0,0,0,0.0,8.94,0.06,0,88.856,0,0,0,0.41,0.86,0.05,0,0.08,0.2,0.0,0.016,0,0.005,0,0.21,0,0,0.003,0.2,0.0,0,0,0,"A small block (20mm×15mm×10mm) was cut from an ‘As-received' plate and was subjected to 15 pass deformation schedule in plane-strain compression mode inside Gleeble 3500® simulator with true strain of 0.1 per pass starting from 1125°C down to 775°C with an interval of 25°C at the cooling rate of 1°C/s, Fig. 1(a). Blocks of 200mm×125mm×25mm size taken out from the As-received plates were subjected to soaking treatment (1130°C for 1h) followed by hot-rolling at four different deformation temperatures: 1050°C, Fig. 2. The deformation was applied in single rolling pass using ~50% strain (true strain of ~0.7), reducing 25mm As-received plate to 12.5mm thick rolled plates, over a temperature range (~30°C) and the finish rolling temperatures are reported above.",797.1,893.4,15.4
430,0.01,0,0.0,0,0.1,0,0,0,0.0,8.94,0.06,0,88.856,0,0,0,0.41,0.86,0.05,0,0.08,0.2,0.0,0.016,0,0.005,0,0.21,0,0,0.003,0.2,0.0,0,0,0,"A small block (20mm×15mm×10mm) was cut from an ‘As-received' plate and was subjected to 15 pass deformation schedule in plane-strain compression mode inside Gleeble 3500® simulator with true strain of 0.1 per pass starting from 1125°C down to 775°C with an interval of 25°C at the cooling rate of 1°C/s, Fig. 1(a). Blocks of 200mm×125mm×25mm size taken out from the As-received plates were subjected to soaking treatment (1130°C for 1h) followed by hot-rolling at four different deformation temperatures: 1000°C (both above T NR), Fig. 2. The deformation was applied in single rolling pass using ~50% strain (true strain of ~0.7), reducing 25mm As-received plate to 12.5mm thick rolled plates, over a temperature range (~30°C) and the finish rolling temperatures are reported above.",764.2,859.2,15.7
431,0.01,0,0.0,0,0.1,0,0,0,0.0,8.94,0.06,0,88.856,0,0,0,0.41,0.86,0.05,0,0.08,0.2,0.0,0.016,0,0.005,0,0.21,0,0,0.003,0.2,0.0,0,0,0,"A small block (20mm×15mm×10mm) was cut from an ‘As-received' plate and was subjected to 15 pass deformation schedule in plane-strain compression mode inside Gleeble 3500® simulator with true strain of 0.1 per pass starting from 1125°C down to 775°C with an interval of 25°C at the cooling rate of 1°C/s, Fig. 1(a). Blocks of 200mm×125mm×25mm size taken out from the As-received plates were subjected to soaking treatment (1130°C for 1h) followed by hot-rolling at four different deformation temperatures: 950°C (around T NR), Fig. 2. The deformation was applied in single rolling pass using ~50% strain (true strain of ~0.7), reducing 25mm As-received plate to 12.5mm thick rolled plates, over a temperature range (~30°C) and the finish rolling temperatures are reported above.",811.6,966.7,11.5
432,0.01,0,0.0,0,0.1,0,0,0,0.0,8.94,0.06,0,88.856,0,0,0,0.41,0.86,0.05,0,0.08,0.2,0.0,0.016,0,0.005,0,0.21,0,0,0.003,0.2,0.0,0,0,0,"A small block (20mm×15mm×10mm) was cut from an ‘As-received' plate and was subjected to 15 pass deformation schedule in plane-strain compression mode inside Gleeble 3500® simulator with true strain of 0.1 per pass starting from 1125°C down to 775°C with an interval of 25°C at the cooling rate of 1°C/s, Fig. 1(a). Blocks of 200mm×125mm×25mm size taken out from the As-received plates were subjected to soaking treatment (1130°C for 1h) followed by hot-rolling at four different deformation temperatures: 875°C (below T NR), Fig. 2. The deformation was applied in single rolling pass using ~50% strain (true strain of ~0.7), reducing 25mm As-received plate to 12.5mm thick rolled plates, over a temperature range (~30°C) and the finish rolling temperatures are reported above.",686.3,800.6,14.0
433,0.05,0,0.0,0,0.05,0,0,0,0.0,0.53,0.0,0,93.8315,0,0,0,1.1,0.5,0.0,0,0.05,3.5,0.0,0.007,0,0.0015,0,0.3,0,0,0.05,0.03,0.0,0,0,0,"As shown in Table 1 , the investigated steel in this study was prepared with alloy compositions based on those of HSLA-100 steel . The steel was melted in a vacuum melting furnace. The as-cast ingot was austenitized at 1100 °C for 2 h and then hot-rolled into 30-mm-thick plates in 11 passes, followed by slow cooling in a burial pit. The hot-rolled plate was subsequently cut from several locations into blocks 110 mm long (rolling direction), 30 mm wide, and 15 mm thick. These blocks were maintained at 860 °C for 1 h, immediately water quenched, maintained at 760 °C for 1 h, secondarily water quenched, and then finally tempered at 480 °C for 1 h.",1008.0,1047.0,18.0
434,1.39,0,0.0,0,0.052,0,0,0,0.0,0.0,1.57,0,86.51,0,0,0,7.12,0.5,0.011,0,0.0,1.42,0.0,0.012,0,0.015,0,1.4,0,0,0.0,0.0,0.0,0,0,0,"The forged 100 × 100 mm2 billets were first hot-rolled into 2 mm-thick sheets and then cold rolled to a final thickness of 1 mm. The thickness of the cold-rolled plates was reduced from 2 to 1 mm in seven rolling passes, with a thickness reduction of 10-15% per pass. No inter-deformation annealing was performed. The specimens required for further investigation were wire-cut from the cold-rolled sheets along the rolling direction (RD). Based on the dilatometry measurements, two different annealing heat treatments were conducted, namely IA at 680 °C (within the IA temperature range) for 30 min in a muffle furnace.",945.0,1076.0,8.3
435,1.39,0,0.0,0,0.052,0,0,0,0.0,0.0,1.57,0,86.51,0,0,0,7.12,0.5,0.011,0,0.0,1.42,0.0,0.012,0,0.015,0,1.4,0,0,0.0,0.0,0.0,0,0,0,"The forged 100 × 100 mm2 billets were first hot-rolled into 2 mm-thick sheets and then cold rolled to a final thickness of 1 mm. The thickness of the cold-rolled plates was reduced from 2 to 1 mm in seven rolling passes, with a thickness reduction of 10-15% per pass. No inter-deformation annealing was performed. The specimens required for further investigation were wire-cut from the cold-rolled sheets along the rolling direction (RD). Based on the dilatometry measurements, two different annealing heat treatments were conducted, namely IA at 680 °C (within the IA temperature range) for 30 min in a muffle furnace.",955.0,1071.0,7.8
436,0.0,0,0.0,0,0.025,0,0,0,0.0,0.0,0.0,0,97.797,0,0,0,1.56,0.32,0.0,0,0.039,0.0,0.0,0.0,0,0.0,0,0.24,0,0,0.0,0.019,0.0,0,0,0,"The materials, 70×78×80mm in size, for hot rolling were cut from the forged slabs. The hot rolling was carried out on a pilot rolling mill with 370mm diameter twin rolls. According to the previous work, the continuous cooling transformation (CCT) diagrams of the experimental steel measured by Formastor-F and Gleeble-3500 , the parameters for TMCP were designed as designated in Fig. 1 and measured as listed in Table 2 . The materials were heated at 1056°C for 50min and hot rolled from 70mm to 7mm thick plates by seven steps. The finish rolling temperature (FRT) was chosen as 854°C. In order to obtain AF microstructure, the cooling rate (CR) was chosen to be about 21°C/s. The simulated coiling temperature (SCT) was 600 °C.",545.0,627.0,23.9
437,0.0,0,0.0,0,0.025,0,0,0,0.0,0.0,0.0,0,97.797,0,0,0,1.56,0.32,0.0,0,0.039,0.0,0.0,0.0,0,0.0,0,0.24,0,0,0.0,0.019,0.0,0,0,0,"The materials, 70×78×80mm in size, for hot rolling were cut from the forged slabs. The hot rolling was carried out on a pilot rolling mill with 370mm diameter twin rolls. According to the previous work, the continuous cooling transformation (CCT) diagrams of the experimental steel measured by Formastor-F and Gleeble-3500 , the parameters for TMCP were designed as designated in Fig. 1 and measured as listed in Table 2 . The materials were heated at 1060°C for 50min and hot rolled from 70mm to 7mm thick plates by seven steps. The finish rolling temperature (FRT) was chosen as 800°C. In order to obtain AF microstructure, the cooling rate (CR) was chosen to be about 18°C/s. The simulated coiling temperature (SCT) was 500 °C.",572.0,630.0,23.6
