Repository: Jack-Liu0227/inversedesign

# InverseDesign (Agno + Fewshot + HITL)

一个用于新材料推荐与性能预测的工作流项目：

- `material_recommender_agent`：基于历史数据（CSV 知识库）推荐候选组分。
- `material_predictor_agent`：基于相似样本检索（few-shot）预测性能。
- `material_discovery_workflow`：人在回路（HITL）闭环，支持暂停、人工确认、实验反馈、继续迭代。

## 1. 项目结构

```text
inversedesign/
├─ datasets/                  # 各类合金数据
├─ examples/                  # 旧示例代码
├─ src/
│  ├─ agents/
│  │  ├─ material_recommender_agent.py
│  │  ├─ material_predictor_agent.py
│  │  └─ material_review_agent.py
│  ├─ fewshot/
│  │  ├─ skills/
│  │  │  ├─ dataset_registry.json   # 数据集配置（可配置）
│  │  │  └─ routing_rules.json      # 路由规则（可配置）
│  │  ├─ predictor.py
│  │  └─ dataset_registry.py
│  ├─ workflows/

File: datasets/Steel/steel.csv (part 11 of 16)
ID,Al(wt%),As(wt%),B(wt%),Bi(wt%),C(wt%),Ca(wt%),Ce(wt%),Cl(wt%),Co(wt%),Cr(wt%),Cu(wt%),F(wt%),Fe(wt%),H(wt%),La(wt%),Mg(wt%),Mn(wt%),Mo(wt%),N(wt%),Na(wt%),Nb(wt%),Ni(wt%),O(wt%),P(wt%),Pb(wt%),S(wt%),Sb(wt%),Si(wt%),Sn(wt%),Ta(wt%),Ti(wt%),V(wt%),W(wt%),Y(wt%),Zn(wt%),Zr(wt%),Processing_Description,YS(MPa),UTS(MPa),El(%)
438,0.0,0,0.0,0,0.025,0,0,0,0.0,0.0,0.0,0,97.797,0,0,0,1.56,0.32,0.0,0,0.039,0.0,0.0,0.0,0,0.0,0,0.24,0,0,0.0,0.019,0.0,0,0,0,"The materials, 70×78×80mm in size, for hot rolling were cut from the forged slabs. The hot rolling was carried out on a pilot rolling mill with 370mm diameter twin rolls. According to the previous work, the continuous cooling transformation (CCT) diagrams of the experimental steel measured by Formastor-F and Gleeble-3500 , the parameters for TMCP were designed as designated in Fig. 1 and measured as listed in Table 2 . The materials were heated at 1054°C for 50min and hot rolled from 70mm to 7mm thick plates by seven steps. The finish rolling temperature (FRT) was chosen as 750°C. In order to obtain AF microstructure, the cooling rate (CR) was chosen to be about 16°C/s. The simulated coiling temperature (SCT) was 500 °C.",594.0,644.0,24.3
439,0.0,0,0.0,0,0.025,0,0,0,0.0,0.0,0.0,0,97.797,0,0,0,1.56,0.32,0.0,0,0.039,0.0,0.0,0.0,0,0.0,0,0.24,0,0,0.0,0.019,0.0,0,0,0,"The materials, 70×78×80mm in size, for hot rolling were cut from the forged slabs. The hot rolling was carried out on a pilot rolling mill with 370mm diameter twin rolls. According to the previous work, the continuous cooling transformation (CCT) diagrams of the experimental steel measured by Formastor-F and Gleeble-3500 , the parameters for TMCP were designed as designated in Fig. 1 and measured as listed in Table 2 . The materials were heated at 1052°C for 50min and hot rolled from 70mm to 7mm thick plates by seven steps. The finish rolling temperature (FRT) was chosen as 750°C. In order to obtain AF microstructure, the cooling rate (CR) was chosen to be about 23°C/s. The simulated coiling temperature (SCT) was 600 °C.",626.0,716.0,23.1
440,0.0,0,0.0,0,0.08,0,0,0,0.0,0.3,0.0,0,97.106,0,0,0,1.9,0.3,0.0,0,0.0,0.0,0.0,0.011,0,0.003,0,0.24,0,0,0.0,0.06,0.0,0,0,0,"An overall grain refinement effect was expected by rolling with a high rolling reduction ratio (over 80 pct) in the nonrecrystallized region of austenite, after austenitization at 1150 °C.[3,4] This high rolling reduction ratio leads to an increase in dislocation density and subsequent grain refinement, because dislocations act as ferrite initiation sites during cooling. The rolling of all of the four steels was finished at the temperature of the austenite single-phase region above Ar3. After the finish rolling, the steels were rapidly cooled from 790 °C to the finish cooling temperatures of 550 °C to ~650 °C at a cooling rate of 10 °C/s to ~15 °C/s. The final plate thickness was 15 mm.",635.0,924.0,20.0
441,0.0,0,0.0,0,0.08,0,0,0,0.0,0.3,0.0,0,97.306,0,0,0,1.9,0.1,0.0,0,0.0,0.0,0.0,0.011,0,0.003,0,0.24,0,0,0.0,0.06,0.0,0,0,0,"An overall grain refinement effect was expected by rolling with a high rolling reduction ratio (over 80 pct) in the nonrecrystallized region of austenite, after austenitization at 1150 °C.[3,4] This high rolling reduction ratio leads to an increase in dislocation density and subsequent grain refinement, because dislocations act as ferrite initiation sites during cooling. The rolling of all of the four steels was finished at the temperature of the austenite single-phase region above Ar3. After the finish rolling, the steels were rapidly cooled from 790 °C to the finish cooling temperatures of 550 °C to ~650 °C at a cooling rate of 10 °C/s to ~15 °C/s. The final plate thickness was 15 mm.",637.0,802.0,21.0
442,0.0,0,0.0,0,0.08,0,0,0,0.0,0.0,0.0,0,97.406,0,0,0,1.9,0.3,0.0,0,0.0,0.0,0.0,0.011,0,0.003,0,0.24,0,0,0.0,0.06,0.0,0,0,0,"An overall grain refinement effect was expected by rolling with a high rolling reduction ratio (over 80 pct) in the nonrecrystallized region of austenite, after austenitization at 1150 °C.[3,4] This high rolling reduction ratio leads to an increase in dislocation density and subsequent grain refinement, because dislocations act as ferrite initiation sites during cooling. The rolling of all of the four steels was finished at the temperature of the austenite single-phase region above Ar3. After the finish rolling, the steels were rapidly cooled from 790 °C to the finish cooling temperatures of 550 °C to ~650 °C at a cooling rate of 10 °C/s to ~15 °C/s. The final plate thickness was 15 mm.",669.0,853.0,22.0
443,0.0,0,0.0,0,0.08,0,0,0,0.0,0.3,0.0,0,97.166,0,0,0,1.9,0.3,0.0,0,0.0,0.0,0.0,0.011,0,0.003,0,0.24,0,0,0.0,0.0,0.0,0,0,0,"An overall grain refinement effect was expected by rolling with a high rolling reduction ratio (over 80 pct) in the nonrecrystallized region of austenite, after austenitization at 1150 °C.[3,4] This high rolling reduction ratio leads to an increase in dislocation density and subsequent grain refinement, because dislocations act as ferrite initiation sites during cooling. The rolling of all of the four steels was finished at the temperature of the austenite single-phase region above Ar3. After the finish rolling, the steels were rapidly cooled from 790 °C to the finish cooling temperatures of 550 °C to ~650 °C at a cooling rate of 10 °C/s to ~15 °C/s. The final plate thickness was 15 mm.",609.0,913.0,20.0
444,0.0,0,0.0,0,0.16,0,0,0,0.0,0.0,0.0,0,98.7,0,0,0,0.81,0.0,0.0,0,0.0,0.0,0.0,0.0,0,0.0,0,0.3,0,0,0.03,0.0,0.0,0,0,0,"The as-cast strip was produced by a twin-roll strip caster (vertical type) available at the State Key Laboratory of Rolling and Automation (RAL). The roller width and diameter of cast rollers were 110mm and 500mm, respectively. The liquid steel was poured into a pre-heated tundish (1180°C) and subsequently allowed to flow into cast rollers forming a molten pool. Next, the liquid steel was solidified and deformed by cast rollers (roller gap 2.2mm, casting speed 30m/min). Lastly, the as-cast strip was firstly cooled to 950°C by water and then was cooled to room temperature in air. The thickness of the as-cast strip was ~ 2.2mm. Subsequently, two different processing routes were adopted to process the as-cast strip: (II) To obtain a martensitic structure, the as-cast strip was heat treated at 1050°C for 10min, followed by quenching.  the as-cast strip was directly cold rolled to 0.8mm with 64% reduction and then annealed at 780°C for 3min (heating rate of ~ 15°C/s), followed by water quenching.",621.0,914.0,11.03
445,0.0,0,0.0,0,0.16,0,0,0,0.0,0.0,0.0,0,98.7,0,0,0,0.81,0.0,0.0,0,0.0,0.0,0.0,0.0,0,0.0,0,0.3,0,0,0.03,0.0,0.0,0,0,0,"The as-cast strip was produced by a twin-roll strip caster (vertical type) available at the State Key Laboratory of Rolling and Automation (RAL). The roller width and diameter of cast rollers were 110mm and 500mm, respectively. The liquid steel was poured into a pre-heated tundish (1180°C) and subsequently allowed to flow into cast rollers forming a molten pool. Next, the liquid steel was solidified and deformed by cast rollers (roller gap 2.2mm, casting speed 30m/min). Lastly, the as-cast strip was firstly cooled to 950°C by water and then was cooled to room temperature in air. The thickness of the as-cast strip was ~ 2.2mm. Subsequently, two different processing routes were adopted to process the as-cast strip: (II) To obtain a martensitic structure, the as-cast strip was heat treated at 1050°C for 10min, followed by quenching.  the as-cast strip was directly cold rolled to 0.8mm with 64% reduction and then annealed at 760°C for 3min (heating rate of ~ 15°C/s), followed by water quenching.",602.0,885.0,13.01
446,0.0,0,0.0,0,0.16,0,0,0,0.0,0.0,0.0,0,98.7,0,0,0,0.81,0.0,0.0,0,0.0,0.0,0.0,0.0,0,0.0,0,0.3,0,0,0.03,0.0,0.0,0,0,0,"The as-cast strip was produced by a twin-roll strip caster (vertical type) available at the State Key Laboratory of Rolling and Automation (RAL). The roller width and diameter of cast rollers were 110mm and 500mm, respectively. The liquid steel was poured into a pre-heated tundish (1180°C) and subsequently allowed to flow into cast rollers forming a molten pool. Next, the liquid steel was solidified and deformed by cast rollers (roller gap 2.2mm, casting speed 30m/min). Lastly, the as-cast strip was firstly cooled to 950°C by water and then was cooled to room temperature in air. The thickness of the as-cast strip was ~ 2.2mm. Subsequently, two different processing routes were adopted to process the as-cast strip: (II) To obtain a martensitic structure, the as-cast strip was heat treated at 1050°C for 10min, followed by quenching.  the as-cast strip was directly cold rolled to 0.8mm with 64% reduction and then annealed at 740°C for 3min (heating rate of ~ 15°C/s), followed by water quenching.",574.0,851.0,15.98
447,0.0,0,0.0,0,0.16,0,0,0,0.0,0.0,0.0,0,98.7,0,0,0,0.81,0.0,0.0,0,0.0,0.0,0.0,0.0,0,0.0,0,0.3,0,0,0.03,0.0,0.0,0,0,0,"The as-cast strip was produced by a twin-roll strip caster (vertical type) available at the State Key Laboratory of Rolling and Automation (RAL). The roller width and diameter of cast rollers were 110mm and 500mm, respectively. The liquid steel was poured into a pre-heated tundish (1180°C) and subsequently allowed to flow into cast rollers forming a molten pool. Next, the liquid steel was solidified and deformed by cast rollers (roller gap 2.2mm, casting speed 30m/min). Lastly, the as-cast strip was firstly cooled to 950°C by water and then was cooled to room temperature in air. The thickness of the as-cast strip was ~ 2.2mm. Subsequently, two different processing routes were adopted to process the as-cast strip: (II) To obtain a martensitic structure, the as-cast strip was heat treated at 1050°C for 10min, followed by quenching.  the as-cast strip was directly cold rolled to 0.8mm with 64% reduction and then annealed at 740°C for 3min (heating rate of ~ 15°C/s), followed by water quenching. Moreover, HA74 steel was tempered at 200 °C for 20min.",530.0,702.0,19.78
448,0.0,0,0.0,0,0.16,0,0,0,0.0,0.0,0.0,0,98.7,0,0,0,0.81,0.0,0.0,0,0.0,0.0,0.0,0.0,0,0.0,0,0.3,0,0,0.03,0.0,0.0,0,0,0,"The as-cast strip was produced by a twin-roll strip caster (vertical type) available at the State Key Laboratory of Rolling and Automation (RAL). The roller width and diameter of cast rollers were 110mm and 500mm, respectively. The liquid steel was poured into a pre-heated tundish (1180°C) and subsequently allowed to flow into cast rollers forming a molten pool. Next, the liquid steel was solidified and deformed by cast rollers (roller gap 2.2mm, casting speed 30m/min). Lastly, the as-cast strip was firstly cooled to 950°C by water and then was cooled to room temperature in air. The thickness of the as-cast strip was ~ 2.2mm. Subsequently, two different processing routes were adopted to process the as-cast strip: (II) To obtain a martensitic structure, the as-cast strip was heat treated at 1050°C for 10min, followed by quenching.  the as-cast strip was directly cold rolled to 0.8mm with 64% reduction and then annealed at 740°C for 3min (heating rate of ~ 15°C/s), followed by water quenching. Moreover, HA74 steel was tempered at 400 °C for 20min.",511.0,606.0,25.34
449,0.0,0,0.0,0,0.16,0,0,0,0.0,0.0,0.0,0,98.7,0,0,0,0.81,0.0,0.0,0,0.0,0.0,0.0,0.0,0,0.0,0,0.3,0,0,0.03,0.0,0.0,0,0,0,"The as-cast strip was produced by a twin-roll strip caster (vertical type) available at the State Key Laboratory of Rolling and Automation (RAL). The roller width and diameter of cast rollers were 110mm and 500mm, respectively. The liquid steel was poured into a pre-heated tundish (1180°C) and subsequently allowed to flow into cast rollers forming a molten pool. Next, the liquid steel was solidified and deformed by cast rollers (roller gap 2.2mm, casting speed 30m/min). Lastly, the as-cast strip was firstly cooled to 950°C by water and then was cooled to room temperature in air. The thickness of the as-cast strip was ~ 2.2mm. Subsequently, two different processing routes were adopted to process the as-cast strip: (II) To obtain a martensitic structure, the as-cast strip was heat treated at 1050°C for 10min, followed by quenching.  the as-cast strip was directly cold rolled to 0.8mm with 64% reduction and then annealed at 740°C for 3min (heating rate of ~ 15°C/s), followed by water quenching. Moreover, HA74 steel was tempered at 600 °C for 20min.",457.0,518.0,29.97
450,3.56,0,0.0,0,0.06,0,0,0,0.0,0.0,0.0,0,71.753,0,0,0,21.5,0.0,0.0,0,0.0,0.0,0.0,0.008,0,0.009,0,3.11,0,0,0.0,0.0,0.0,0,0,0,"A 25kVA air induction furnace was used to manufacture the investigated steel with the chemical composition shown in Table 1. After cropping the top section of the ingot containing shrinkage/pipes, the remaining portion of 200mm×50mm×50mm size was hot forged down to 16mm thick slab. This was further soaked at 1200°C for 40min and subsequently rolled down to 8mm thick plate in three passes at the finish rolling temperature of 800°C. The hot rolled and air cooled samples were solution treated at 1040°C for 1h to remove any inhomogeneities followed by water quenching to room temperature.",275.0,655.0,53.85
451,3.56,0,0.0,0,0.06,0,0,0,0.0,0.0,0.0,0,71.753,0,0,0,21.5,0.0,0.0,0,0.0,0.0,0.0,0.008,0,0.009,0,3.11,0,0,0.0,0.0,0.0,0,0,0,"A 25kVA air induction furnace was used to manufacture the investigated steel with the chemical composition shown in Table 1. After cropping the top section of the ingot containing shrinkage/pipes, the remaining portion of 200mm×50mm×50mm size was hot forged down to 16mm thick slab. This was further soaked at 1200°C for 40min and subsequently rolled down to 8mm thick plate in three passes at the finish rolling temperature of 800°C. The hot rolled and air cooled samples were solution treated at 1040°C for 1h to remove any inhomogeneities followed by water quenching to room temperature. Subsequently, the above solution treated samples were cold rolled down to 10% reduction in thickness in several passes, using a laboratory scale rolling mill.",744.0,865.0,34.17
452,3.56,0,0.0,0,0.06,0,0,0,0.0,0.0,0.0,0,71.753,0,0,0,21.5,0.0,0.0,0,0.0,0.0,0.0,0.008,0,0.009,0,3.11,0,0,0.0,0.0,0.0,0,0,0,"A 25kVA air induction furnace was used to manufacture the investigated steel with the chemical composition shown in Table 1. After cropping the top section of the ingot containing shrinkage/pipes, the remaining portion of 200mm×50mm×50mm size was hot forged down to 16mm thick slab. This was further soaked at 1200°C for 40min and subsequently rolled down to 8mm thick plate in three passes at the finish rolling temperature of 800°C. The hot rolled and air cooled samples were solution treated at 1040°C for 1h to remove any inhomogeneities followed by water quenching to room temperature. Subsequently, the above solution treated samples were cold rolled down to 30% reduction in thickness in several passes, using a laboratory scale rolling mill.",837.0,926.0,29.05
453,3.56,0,0.0,0,0.06,0,0,0,0.0,0.0,0.0,0,71.753,0,0,0,21.5,0.0,0.0,0,0.0,0.0,0.0,0.008,0,0.009,0,3.11,0,0,0.0,0.0,0.0,0,0,0,"A 25kVA air induction furnace was used to manufacture the investigated steel with the chemical composition shown in Table 1. After cropping the top section of the ingot containing shrinkage/pipes, the remaining portion of 200mm×50mm×50mm size was hot forged down to 16mm thick slab. This was further soaked at 1200°C for 40min and subsequently rolled down to 8mm thick plate in three passes at the finish rolling temperature of 800°C. The hot rolled and air cooled samples were solution treated at 1040°C for 1h to remove any inhomogeneities followed by water quenching to room temperature. Subsequently, the above solution treated samples were cold rolled down to 50% reduction in thickness in several passes, using a laboratory scale rolling mill.",1058.0,1202.0,19.93
454,1.1,0,0.0,0,0.21,0,0,0,0.0,0.0,0.0,0,95.308,0,0,0,2.04,0.2,0.003,0,0.064,0.0,0.0,0.015,0,0.0,0,1.04,0,0,0.02,0.0,0.0,0,0,0,"Raw steels for cold rolling are actually hot-rolled strips. The chemical composition of the studied alloy is provided in Table 1 . Therefore, two different thermo-mechanical processes, as shown in Fig. 1(b), were applied to produce the final products. The alloyed steels were prepared by vacuum melting and cast into ingots with thickness of 40 mm. The ingots were first heated to 1250 °C for 2 h for full austenization and then hot-rolled to 5 mm in thickness through five passes with two different FRTs of about 840 ± 10 °C. On the other hand, the sheets subjected to a FRT of 840 °C were air-cooled to about 400 °C, followed by isothermal holding at 400 °C for 1 h and finally furnace cooling to room temperature as well.",677.0,1107.0,27.3
455,1.1,0,0.0,0,0.21,0,0,0,0.0,0.0,0.0,0,95.308,0,0,0,2.04,0.2,0.003,0,0.064,0.0,0.0,0.015,0,0.0,0,1.04,0,0,0.02,0.0,0.0,0,0,0,"Raw steels for cold rolling are actually hot-rolled strips. The chemical composition of the studied alloy is provided in Table 1 . Therefore, two different thermo-mechanical processes, as shown in Fig. 1(b), were applied to produce the final products. The alloyed steels were prepared by vacuum melting and cast into ingots with thickness of 40 mm. The ingots were first heated to 1250 °C for 2 h for full austenization and then hot-rolled to 5 mm in thickness through five passes with two different FRTs of about 890 ± 10 °C . The sheets subjected to a FRT of 890 °C were directly water-quenched to about 400 °C, then isothermally treated at 400 °C for 1 h to simulate the coiling environment, and finally furnace cooled to room temperature.",729.0,1219.0,21.3
456,0.0,0,0.0,0,0.1,0,0,0,0.0,0.0,0.0,0,98.2818,0,0,0,1.4,0.0,0.0042,0,0.0,0.0,0.006,0.008,0,0.005,0,0.18,0,0,0.015,0.0,0.0,0,0,0,"The experimental steels were fabricated in a vacuum induction melting furnace. During melting, the furnace chamber was maintained in an Ar atmosphere. The 80 mm × 100 mm × 400 mm ingots were reheated to 1473 K (1200 °C) for 2 hours and rolled into 13-mm-thick plates by thermo-mechanical control processing (TMCP) in both the recrystallized and the non-recrystallized zones in order to obtain a microstructure of ferrite and pearlite. Initially, the ingots were rolled into 45 mm at 1423 K (1150 °C) for 2 passes. After air cooling to 1143 K (870 °C), the plates were rolled into 13 mm for 5 passes, then cooled at 15 to 20 K s-1 to 893 K (620 °C) by water.",423.0,523.0,25.0
457,0.0,0,0.0,0,0.09,0,0,0,0.0,0.0,0.0,0,98.46,0,0,0,1.0,0.0,0.0,0,0.0,0.0,0.0,0.09,0,0.35,0,0.01,0,0,0.0,0.0,0.0,0,0,0,"A bloom of 300 × 400 × 6400 mm in size made by continuous casting was homogenized at 1523 K (1250 °C) for 5 h at a furnace and was rolled to make billets of 160 × 160 mm in cross-sectional area. The billets were maintained at 1473 K (1200 °C) for 3 hours and were hot rolled and cold drawn to produce bars of 25 mm in diameter. The fabricated 25-mm-diameter bars were sectioned in parallel to the rolling direction, polished, and etched in a nital solution.",549.0,560.0,13.0
458,0.0,0,0.0,0,0.09,0,0,0,0.0,0.0,0.0,0,97.96,0,0,0,1.4,0.0,0.0,0,0.0,0.0,0.0,0.09,0,0.45,0,0.01,0,0,0.0,0.0,0.0,0,0,0,"A bloom of 300 × 400 × 6400 mm in size made by continuous casting was homogenized at 1523 K (1250 °C) for 5 h at a furnace and was rolled to make billets of 160 × 160 mm in cross-sectional area. The billets were maintained at 1473 K (1200 °C) for 3 hours and were hot rolled and cold drawn to produce bars of 25 mm in diameter. The fabricated 25-mm-diameter bars were sectioned in parallel to the rolling direction, polished, and etched in a nital solution.",526.0,552.0,15.0
459,1.96,0,0.0,0,0.02,0,0,0,0.0,15.27,0.0,0,69.66,0,0,0,11.05,0.0,0.0,0,0.0,2.04,0.0,0.0,0,0.0,0,0.0,0,0,0.0,0.0,0.0,0,0,0,The as-cast (AC) samples were wire-cut into several straps and some of them were cold-rolled (CR) with 70% thickness reduction. The CR samples were then isothermally hold at 1000°C for 15 min and finally cooled in ambient air (A) to room temperature.,499.0,718.0,21.0
460,1.96,0,0.0,0,0.02,0,0,0,0.0,15.27,0.0,0,69.66,0,0,0,11.05,0.0,0.0,0,0.0,2.04,0.0,0.0,0,0.0,0,0.0,0,0,0.0,0.0,0.0,0,0,0,The as-cast (AC) samples were wire-cut into several straps and some of them were cold-rolled (CR) with 70% thickness reduction. The CR samples were then isothermally hold at 750°C for 90 min and finally cooled in ambient air (A) to room temperature.,371.0,631.0,37.0
461,1.96,0,0.0,0,0.02,0,0,0,0.0,15.27,0.0,0,69.66,0,0,0,11.05,0.0,0.0,0,0.0,2.04,0.0,0.0,0,0.0,0,0.0,0,0,0.0,0.0,0.0,0,0,0,The as-cast (AC) samples were wire-cut into several straps and some of them were cold-rolled (CR) with 70% thickness reduction. The CR samples were then isothermally hold at 1000°C for 30 min and finally cooled in ambient air (A) to room temperature.,349.0,596.0,28.0
462,1.96,0,0.0,0,0.02,0,0,0,0.0,15.27,0.0,0,69.66,0,0,0,11.05,0.0,0.0,0,0.0,2.04,0.0,0.0,0,0.0,0,0.0,0,0,0.0,0.0,0.0,0,0,0,The as-cast (AC) samples were wire-cut into several straps. The AC samples were then isothermally hold at 1000°C for 30 min and finally cooled in ambient air (A) to room temperature.,306.0,548.0,32.0
463,1.96,0,0.0,0,0.02,0,0,0,0.0,15.27,0.0,0,69.66,0,0,0,11.05,0.0,0.0,0,0.0,2.04,0.0,0.0,0,0.0,0,0.0,0,0,0.0,0.0,0.0,0,0,0,The as-cast (AC) samples were wire-cut into several straps. The AC samples were then isothermally hold at 750°C for 180 min and finally quenched in water quenching (W) to room temperature.,300.0,564.0,27.0
464,0.005,0,0.0,0,0.46,0,0,0,0.0,0.0,0.0,0,79.61500000000001,0,0,0,19.74,0.0,0.0,0,0.0,0.0,0.0,0.005,0,0.005,0,0.17,0,0,0.0,0.0,0.0,0,0,0,"Four Fe-Mn-C steels were cast with 25kg vacuum medium frequency induction melting furnace. The as cast ingots of TWIP steel with 120mm in diameter and 250mm (excluding hot-top) in height were heated to 1200°C and soaked for 2h by box-type muffle furnace, then forged into rectangular bars sized about 30mm × 80mm × 1000mm. The finishing temperature was higher than 900°C, and the hot forged samples were cooled to room temperature by air convection. Hot rolling was carried out on hot forged samples by a double roller machine at 1100°C after soaking at 1200°C for 1h. After five passes, the forged bars were rolled to plates with thickness between 3.9-4.0mm, then the samples with temperatures higher than 900°C were cooled in furnace. Cold rolled was operated after pickling by aqueous hydrochloric acid solution at room temperature. The final sheets were about 1.6mm in thickness after ten passes with the total reduction rate about 60%. Finally, the sheet samples were heat treated at 750°C for 10min, then air-cooled to 25°C.",437.7,1023.1,49.1
465,0.005,0,0.0,0,0.42,0,0,0,0.0,0.0,0.0,0,77.108,0,0,0,22.28,0.0,0.0,0,0.0,0.0,0.0,0.004,0,0.003,0,0.18,0,0,0.0,0.0,0.0,0,0,0,"Four Fe-Mn-C steels were cast with 25kg vacuum medium frequency induction melting furnace. The as cast ingots of TWIP steel with 120mm in diameter and 250mm (excluding hot-top) in height were heated to 1200°C and soaked for 2h by box-type muffle furnace, then forged into rectangular bars sized about 30mm × 80mm × 1000mm. The finishing temperature was higher than 900°C, and the hot forged samples were cooled to room temperature by air convection. Hot rolling was carried out on hot forged samples by a double roller machine at 1100°C after soaking at 1200°C for 1h. After five passes, the forged bars were rolled to plates with thickness between 3.9-4.0mm, then the samples with temperatures higher than 900°C were cooled in furnace. Cold rolled was operated after pickling by aqueous hydrochloric acid solution at room temperature. The final sheets were about 1.6mm in thickness after ten passes with the total reduction rate about 60%. Finally, the sheet samples were heat treated at 750°C for 10min, then air-cooled to 25°C.",401.7,985.3,67.0
466,0.005,0,0.0,0,0.61,0,0,0,0.0,0.0,0.0,0,79.126,0,0,0,20.08,0.0,0.0,0,0.0,0.0,0.0,0.005,0,0.004,0,0.17,0,0,0.0,0.0,0.0,0,0,0,"Four Fe-Mn-C steels were cast with 25kg vacuum medium frequency induction melting furnace. The as cast ingots of TWIP steel with 120mm in diameter and 250mm (excluding hot-top) in height were heated to 1200°C and soaked for 2h by box-type muffle furnace, then forged into rectangular bars sized about 30mm × 80mm × 1000mm. The finishing temperature was higher than 900°C, and the hot forged samples were cooled to room temperature by air convection. Hot rolling was carried out on hot forged samples by a double roller machine at 1100°C after soaking at 1200°C for 1h. After five passes, the forged bars were rolled to plates with thickness between 3.9-4.0mm, then the samples with temperatures higher than 900°C were cooled in furnace. Cold rolled was operated after pickling by aqueous hydrochloric acid solution at room temperature. The final sheets were about 1.6mm in thickness after ten passes with the total reduction rate about 60%. Finally, the sheet samples were heat treated at 750°C for 10min, then air-cooled to 25°C.",459.8,1101.8,63.1
467,0.005,0,0.0,0,0.6,0,0,0,0.0,0.0,0.0,0,75.426,0,0,0,23.77,0.0,0.0,0,0.0,0.0,0.0,0.005,0,0.004,0,0.19,0,0,0.0,0.0,0.0,0,0,0,"Four Fe-Mn-C steels were cast with 25kg vacuum medium frequency induction melting furnace. The as cast ingots of TWIP steel with 120mm in diameter and 250mm (excluding hot-top) in height were heated to 1200°C and soaked for 2h by box-type muffle furnace, then forged into rectangular bars sized about 30mm × 80mm × 1000mm. The finishing temperature was higher than 900°C, and the hot forged samples were cooled to room temperature by air convection. Hot rolling was carried out on hot forged samples by a double roller machine at 1100°C after soaking at 1200°C for 1h. After five passes, the forged bars were rolled to plates with thickness between 3.9-4.0mm, then the samples with temperatures higher than 900°C were cooled in furnace. Cold rolled was operated after pickling by aqueous hydrochloric acid solution at room temperature. The final sheets were about 1.6mm in thickness after ten passes with the total reduction rate about 60%. Finally, the sheet samples were heat treated at 750°C for 10min, then air-cooled to 25°C.",419.3,1026.1,68.1
468,0.0,0,0.0,0,0.39,0,0,0,0.0,0.98,0.0,0,97.45,0,0,0,0.77,0.21,0.0,0,0.0,0.0,0.0,0.0,0,0.0,0,0.2,0,0,0.0,0.0,0.0,0,0,0,The experimental steel investigated in this study is a commercial AISI 4140 steel with the chemical composition provided in Table 1. ,396.0,720.0,22.6
469,0.0,0,0.0,0,0.39,0,0,0,0.0,0.98,0.0,0,97.45,0,0,0,0.77,0.21,0.0,0,0.0,0.0,0.0,0.0,0,0.0,0,0.2,0,0,0.0,0.0,0.0,0,0,0,"The experimental steel investigated in this study is a commercial AISI 4140 steel with the chemical composition provided in Table 1. The 20mm thick slab cutted from extruded and annealed steel rod was austenized at 850°C for 1h followed by air cooling to 700°C in 10s, then the slab was warm rolled using a φ350mm rolling mill and finally subjected to water quenching. In order to study the effect of reduction ratio on the steel, slabs were warm rolled by increasing reduction ratios of 70%. During warm rolling, the time spent for different rolling processes were 20s.",1266.0,2183.0,5.15
470,0.0,0,0.0,0,0.39,0,0,0,0.0,0.98,0.0,0,97.45,0,0,0,0.77,0.21,0.0,0,0.0,0.0,0.0,0.0,0,0.0,0,0.2,0,0,0.0,0.0,0.0,0,0,0,"The experimental steel investigated in this study is a commercial AISI 4140 steel with the chemical composition provided in Table 1. The 20mm thick slab cutted from extruded and annealed steel rod was austenized at 850°C for 1h followed by air cooling to 700°C in 10s, then the slab was warm rolled using a φ350mm rolling mill and finally subjected to water quenching. In order to study the effect of reduction ratio on the steel, slabs were warm rolled by increasing reduction ratios of 80%. During warm rolling, the time spent for different rolling processes were 25s.",1113.0,2095.0,6.7
471,0.0,0,0.0,0,0.39,0,0,0,0.0,0.98,0.0,0,97.45,0,0,0,0.77,0.21,0.0,0,0.0,0.0,0.0,0.0,0,0.0,0,0.2,0,0,0.0,0.0,0.0,0,0,0,"The experimental steel investigated in this study is a commercial AISI 4140 steel with the chemical composition provided in Table 1. The 20mm thick slab cutted from extruded and annealed steel rod was austenized at 850°C for 1h followed by air cooling to 700°C in 10s, then the slab was warm rolled using a φ350mm rolling mill and finally subjected to water quenching. In order to study the effect of reduction ratio on the steel, slabs were warm rolled by increasing reduction ratios of 85%. During warm rolling, the time spent for different rolling processes were 30s.",1080.0,2022.0,7.9
472,0.0,0,0.0,0,0.39,0,0,0,0.0,0.98,0.0,0,97.45,0,0,0,0.77,0.21,0.0,0,0.0,0.0,0.0,0.0,0,0.0,0,0.2,0,0,0.0,0.0,0.0,0,0,0,"The experimental steel investigated in this study is a commercial AISI 4140 steel with the chemical composition provided in Table 1. The 20mm thick slab cutted from extruded and annealed steel rod was austenized at 850°C for 1h followed by air cooling to 700°C in 10s, then the slab was warm rolled using a φ350mm rolling mill and finally subjected to water quenching. In order to study the effect of reduction ratio on the steel, slabs were warm rolled by increasing reduction ratios of 90%. During warm rolling, the time spent for different rolling processes were 35s.",938.0,1754.0,8.0
473,0.038,0,0.0,0,0.045,0,0,0,0.0,0.0,0.0,0,97.9395,0,0,0,1.58,0.0,0.0072,0,0.0063,0.0,0.0,0.01,0,0.004,0,0.25,0,0,0.12,0.0,0.0,0,0,0,"The industrial heat was produced in a 200 MT Electric Arc Furnace (CONARC) and the final chemistry was adjusted in Laddle Furnace (LF) station. The liquid metal was casted into 1250 mm width and 62 mm thick slab in a CSP caster. The Compact Strip Production process is a combination of the thin slab casting and direct rolling processes. The thin slab (50–70 mm thick) from CSP was first descaled, sheared to the desired length and then transported at 960–970 °C to a RLNG fired soaking furnace set between 1110 and 1150 °C where it was soaked for 15–25 min. The slab was again descaled and hot-rolled using a 6-stand hot rolling mill to 6 mm thick plates. The hot strips exited the mill at temperatures between 800 and 900 °C in the austenitic condition and were then cooled on the run-out table with water spray before being coiled at specific temperature. In the present study, two strips were produced; one at lower coiling temperature of 520 °C (named LCT sample). ",660.0,712.0,19.0
474,0.038,0,0.0,0,0.045,0,0,0,0.0,0.0,0.0,0,97.9395,0,0,0,1.58,0.0,0.0072,0,0.0063,0.0,0.0,0.01,0,0.004,0,0.25,0,0,0.12,0.0,0.0,0,0,0,"The industrial heat was produced in a 200 MT Electric Arc Furnace (CONARC) and the final chemistry was adjusted in Laddle Furnace (LF) station. The liquid metal was casted into 1250 mm width and 62 mm thick slab in a CSP caster. The Compact Strip Production process is a combination of the thin slab casting and direct rolling processes. The thin slab (50–70 mm thick) from CSP was first descaled, sheared to the desired length and then transported at 960–970 °C to a RLNG fired soaking furnace set between 1110 and 1150 °C where it was soaked for 15–25 min. The slab was again descaled and hot-rolled using a 6-stand hot rolling mill to 6 mm thick plates. The hot strips exited the mill at temperatures between 800 and 900 °C in the austenitic condition and were then cooled on the run-out table with water spray before being coiled at specific temperature. In the present study, two strips were produced; one at lower coiling temperature of 580 °C (named HCT sample). ",720.0,762.0,20.0
475,1.61,0,0.0,0,0.07,0,0,0,0.0,0.0,0.0,0,75.718,0,0,0,20.0,0.0,0.0,0,0.0,0.0,0.0,0.009,0,0.013,0,2.58,0,0,0.0,0.0,0.0,0,0,0,"The steel composition furnished in Table 1 was prepared in a 25 kVA air induction melting furnace. After discarding the shrinkage/pipes, the remaining sound portion of the ingot i.e., 200 mm × 50 mm × 50 mm size was hot forged to 16 mm thick slab. This slab was soaked at 1200 °C for 40 min and hot rolled to 8 mm thick plate with the finish rolling temperature of 800 °C.",454.0,868.0,30.0
476,1.61,0,0.0,0,0.07,0,0,0,0.0,0.0,0.0,0,75.718,0,0,0,20.0,0.0,0.0,0,0.0,0.0,0.0,0.009,0,0.013,0,2.58,0,0,0.0,0.0,0.0,0,0,0,"The steel composition furnished in Table 1 was prepared in a 25 kVA air induction melting furnace. After discarding the shrinkage/pipes, the remaining sound portion of the ingot i.e., 200 mm × 50 mm × 50 mm size was hot forged to 16 mm thick slab.This slab was soaked at 1200 °C for 40 min and hot rolled to 8 mm thick plate with the finish rolling temperature of 800 °C. These samples were solutionised at 1040 °C for 1 h to remove any inhomogeneities and cool down to room temperature through water quenching.",454.0,858.0,49.0
477,1.61,0,0.0,0,0.07,0,0,0,0.0,0.0,0.0,0,75.718,0,0,0,20.0,0.0,0.0,0,0.0,0.0,0.0,0.009,0,0.013,0,2.58,0,0,0.0,0.0,0.0,0,0,0,"The steel composition furnished in Table 1 was prepared in a 25 kVA air induction melting furnace. After discarding the shrinkage/pipes, the remaining sound portion of the ingot i.e., 200 mm × 50 mm × 50 mm size was hot forged to 16 mm thick slab. The hot rolled and solutionised plate which was then subjected to 50% thickness reduction in cold rolling with several passes at room temperature using a laboratory rolling mill without altering the direction used in hot rolling.",1275.0,1419.0,9.0
478,1.61,0,0.0,0,0.07,0,0,0,0.0,0.0,0.0,0,75.718,0,0,0,20.0,0.0,0.0,0,0.0,0.0,0.0,0.009,0,0.013,0,2.58,0,0,0.0,0.0,0.0,0,0,0,"The steel composition furnished in Table 1 was prepared in a 25 kVA air induction melting furnace. After discarding the shrinkage/pipes, the remaining sound portion of the ingot i.e., 200 mm × 50 mm × 50 mm size was hot forged to 16 mm thick slab. The hot rolled and solutionised plate which was then subjected to 50% thickness reduction in cold rolling with several passes at room temperature using a laboratory rolling mill without altering the direction used in hot rolling. Finally, recrystallisation annealing treatment at 900 °C with a variation of time (5 min) followed by water quenching was performed on these cold deformed samples.",500.0,899.0,56.0
479,1.61,0,0.0,0,0.07,0,0,0,0.0,0.0,0.0,0,75.718,0,0,0,20.0,0.0,0.0,0,0.0,0.0,0.0,0.009,0,0.013,0,2.58,0,0,0.0,0.0,0.0,0,0,0,"The steel composition furnished in Table 1 was prepared in a 25 kVA air induction melting furnace. After discarding the shrinkage/pipes, the remaining sound portion of the ingot i.e., 200 mm × 50 mm × 50 mm size was hot forged to 16 mm thick slab. The hot rolled and solutionised plate which was then subjected to 50% thickness reduction in cold rolling with several passes at room temperature using a laboratory rolling mill without altering the direction used in hot rolling. Finally, recrystallisation annealing treatment at 900 °C with a variation of time (15 min) followed by water quenching was performed on these cold deformed samples.",479.0,879.0,58.0
480,1.61,0,0.0,0,0.07,0,0,0,0.0,0.0,0.0,0,75.718,0,0,0,20.0,0.0,0.0,0,0.0,0.0,0.0,0.009,0,0.013,0,2.58,0,0,0.0,0.0,0.0,0,0,0,"The steel composition furnished in Table 1 was prepared in a 25 kVA air induction melting furnace. After discarding the shrinkage/pipes, the remaining sound portion of the ingot i.e., 200 mm × 50 mm × 50 mm size was hot forged to 16 mm thick slab. The hot rolled and solutionised plate which was then subjected to 50% thickness reduction in cold rolling with several passes at room temperature using a laboratory rolling mill without altering the direction used in hot rolling. Finally, recrystallisation annealing treatment at 900 °C with a variation of time (30 min) followed by water quenching was performed on these cold deformed samples.",449.0,873.0,61.0
481,5.0,0,0.0,0,0.21,0,0,0,0.0,0.0,0.0,0,89.69,0,0,0,4.1,0.0,0.0,0,0.0,0.0,0.0,0.0,0,0.0,0,1.0,0,0,0.0,0.0,0.0,0,0,0,"After vacuum melting of 25-kg ingots, they were heated to 1200°C for 1 h and hot-rolled to a 3.2-mm-thick sheet with a final rolling temperature above 870°C. After hot rolling, the sheets were held at 650°C for 1 h to simulate the coiling process followed by furnace cooling to room temperature. The sheets were heat treated using an infrared heating furnace as shown in Fig. 1, where the holding time at 600°C was 1 min.",551.0,693.0,13.9
482,5.0,0,0.0,0,0.21,0,0,0,0.0,0.0,0.0,0,89.69,0,0,0,4.1,0.0,0.0,0,0.0,0.0,0.0,0.0,0,0.0,0,1.0,0,0,0.0,0.0,0.0,0,0,0,"After vacuum melting of 25-kg ingots, they were heated to 1200°C for 1 h and hot-rolled to a 3.2-mm-thick sheet with a final rolling temperature above 870°C. After hot rolling, the sheets were held at 650°C for 1 h to simulate the coiling process followed by furnace cooling to room temperature. The sheets were heat treated using an infrared heating furnace as shown in Fig. 1, where the holding time at 600°C was 1 h.",571.0,782.0,10.9
483,5.0,0,0.0,0,0.21,0,0,0,0.0,0.0,0.0,0,89.69,0,0,0,4.1,0.0,0.0,0,0.0,0.0,0.0,0.0,0,0.0,0,1.0,0,0,0.0,0.0,0.0,0,0,0,"After vacuum melting of 25-kg ingots, they were heated to 1200°C for 1 h and hot-rolled to a 3.2-mm-thick sheet with a final rolling temperature above 870°C. After hot rolling, the sheets were held at 650°C for 1 h to simulate the coiling process followed by furnace cooling to room temperature. The sheets were heat treated using an infrared heating furnace as shown in Fig. 1, where the holding time at 600°C was 24 h.",537.0,816.0,30.3
484,5.0,0,0.0,0,0.21,0,0,0,0.0,0.0,0.0,0,85.69,0,0,0,8.1,0.0,0.0,0,0.0,0.0,0.0,0.0,0,0.0,0,1.0,0,0,0.0,0.0,0.0,0,0,0,"After vacuum melting of 25-kg ingots, they were heated to 1200°C for 1 h and hot-rolled to a 3.2-mm-thick sheet with a final rolling temperature above 870°C. After hot rolling, the sheets were held at 650°C for 1 h to simulate the coiling process followed by furnace cooling to room temperature. The sheets were heat treated using an infrared heating furnace as shown in Fig. 1, where the holding time at 600°C was 1 min.",532.0,710.0,37.4
485,5.0,0,0.0,0,0.21,0,0,0,0.0,0.0,0.0,0,85.69,0,0,0,8.1,0.0,0.0,0,0.0,0.0,0.0,0.0,0,0.0,0,1.0,0,0,0.0,0.0,0.0,0,0,0,"After vacuum melting of 25-kg ingots, they were heated to 1200°C for 1 h and hot-rolled to a 3.2-mm-thick sheet with a final rolling temperature above 870°C. After hot rolling, the sheets were held at 650°C for 1 h to simulate the coiling process followed by furnace cooling to room temperature. The sheets were heat treated using an infrared heating furnace as shown in Fig. 1, where the holding time at 600°C was 24 h.",559.0,803.0,31.9
486,0.024,0,0.0,0,1.1,0,0,0,0.0,2.14,0.014,0,84.644,0,0,0,11.6,0.0,0.052,0,0.0,0.0,0.0,0.001,0,0.005,0,0.42,0,0,0.0,0.0,0.0,0,0,0,"The steels used in this study were traditional Hadfield steel Mn12 and N+Cr alloyed Hadfield steel Mn12CrN, and the chemical compositions are listed in Table 1. The steels were smelted in a 50kg vacuum induction furnace and then forged into a size of 60mm×60mm. Specimens with a length of 110mm were cut from the two steels by using an electric spark line cutting machine to handle solid solution treatment. Traditional Hadfield steel Mn12 was heated to 1100°C, and held for 1h, followed by water quenching.",476.0,1062.0,44.5
487,0.027,0,0.0,0,1.14,0,0,0,0.0,0.07,0.009,0,86.612,0,0,0,11.7,0.0,0.016,0,0.0,0.0,0.0,0.001,0,0.005,0,0.42,0,0,0.0,0.0,0.0,0,0,0,"The steels used in this study were traditional Hadfield steel Mn12 and N+Cr alloyed Hadfield steel Mn12CrN, and the chemical compositions are listed in Table 1. The steels were smelted in a 50kg vacuum induction furnace and then forged into a size of 60mm×60mm. Specimens with a length of 110mm were cut from the two steels by using an electric spark line cutting machine to handle solid solution treatment. Traditional Hadfield steel Mn12 was heated to 1050°C, and held for 1h, followed by water quenching.",387.0,913.0,44.3
