Repository: Jack-Liu0227/inversedesign

# InverseDesign (Agno + Fewshot + HITL)

一个用于新材料推荐与性能预测的工作流项目：

- `material_recommender_agent`：基于历史数据（CSV 知识库）推荐候选组分。
- `material_predictor_agent`：基于相似样本检索（few-shot）预测性能。
- `material_discovery_workflow`：人在回路（HITL）闭环，支持暂停、人工确认、实验反馈、继续迭代。

## 1. 项目结构

```text
inversedesign/
├─ datasets/                  # 各类合金数据
├─ examples/                  # 旧示例代码
├─ src/
│  ├─ agents/
│  │  ├─ material_recommender_agent.py
│  │  ├─ material_predictor_agent.py
│  │  └─ material_review_agent.py
│  ├─ fewshot/
│  │  ├─ skills/
│  │  │  ├─ dataset_registry.json   # 数据集配置（可配置）
│  │  │  └─ routing_rules.json      # 路由规则（可配置）
│  │  ├─ predictor.py
│  │  └─ dataset_registry.py
│  ├─ workflows/

File: datasets/Steel/steel.csv (part 12 of 16)
ID,Al(wt%),As(wt%),B(wt%),Bi(wt%),C(wt%),Ca(wt%),Ce(wt%),Cl(wt%),Co(wt%),Cr(wt%),Cu(wt%),F(wt%),Fe(wt%),H(wt%),La(wt%),Mg(wt%),Mn(wt%),Mo(wt%),N(wt%),Na(wt%),Nb(wt%),Ni(wt%),O(wt%),P(wt%),Pb(wt%),S(wt%),Sb(wt%),Si(wt%),Sn(wt%),Ta(wt%),Ti(wt%),V(wt%),W(wt%),Y(wt%),Zn(wt%),Zr(wt%),Processing_Description,YS(MPa),UTS(MPa),El(%)
488,0.05,0,0.0025,0,0.32,0,0,0,0.0,0.2,0.0,0,97.5475,0,0,0,1.2,0.1,0.0,0,0.05,0.0,0.0,0.0,0,0.0,0,0.5,0,0,0.03,0.0,0.0,0,0,0,"45-mm-thick plates were reheated at 1250 °C for 1 h and hot-rolled at 1100-900 °C to produce 3-mm-thick sheets, based on the manufacturing conditions of commercial 32MnB5 steel. These sheets were furnace-cooled to 550 °C, and held at this temperature for 1 h to simulate a coiling process, followed by air-cooling to room temperature. They were then cold-rolled to 1.5-mm thickness, austenitized at 900 °C for 6 min, and water-quenched to room temperature.).",1410.0,1915.0,8.0
489,0.05,0,0.0025,0,0.32,0,0,0,0.0,0.2,0.0,0,97.5625,0,0,0,1.2,0.1,0.0,0,0.05,0.0,0.0,0.0,0,0.0,0,0.5,0,0,0.015,0.0,0.0,0,0,0,"45-mm-thick plates were reheated at 1250 °C for 1 h and hot-rolled at 1100-900 °C to produce 3-mm-thick sheets, based on the manufacturing conditions of commercial 32MnB5 steel. These sheets were furnace-cooled to 550 °C, and held at this temperature for 1 h to simulate a coiling process, followed by air-cooling to room temperature. They were then cold-rolled to 1.5-mm thickness, austenitized at 900 °C for 6 min, and water-quenched to room temperature.).",1459.0,1986.0,7.2
490,3.7,0,0.0,0,0.51,0,0,0,0.0,0.0,0.0,0,75.87,0,0,0,12.02,0.0,0.0,0,0.0,0.0,0.0,0.0,0,0.0,0,7.7,0,0,0.2,0.0,0.0,0,0,0,"The medium-Mn, high-Si multicomponent steel was prepared through melting-casting route in a vacuum induction furnace under argon atmosphere. The chemical composition of the alloy is given in Table 1. The ingot of dimensions 150 mm × 30 mm × 30 mm was homogenized at 1373 K for 1 h and then subjected to 50% reduction through hot forging with the finish forging temperature of 1310 K, followed by water quenching.",816.0,824.0,11.3
491,3.7,0,0.0,0,0.51,0,0,0,0.0,0.0,0.0,0,75.87,0,0,0,12.02,0.0,0.0,0,0.0,0.0,0.0,0.0,0,0.0,0,7.7,0,0,0.2,0.0,0.0,0,0,0,"The medium-Mn, high-Si multicomponent steel was prepared through melting-casting route in a vacuum induction furnace under argon atmosphere. The chemical composition of the alloy is given in Table 1. The ingot of dimensions 150 mm × 30 mm × 30 mm was homogenized at 1373 K for 1 h and then subjected to 50% reduction through hot forging with the finish forging temperature of 1310 K, followed by water quenching. The hot-forged (HF) alloy was subsequently subjected to 30% reduction (in two passes) through hot rolling (HR) after soaking it at 1173 K for 1 h, followed by water quenching.",900.0,1700.0,10.7
492,0.0,0,0.0,0,0.062,0,0,0,0.0,17.18,0.0,0,72.186,0,0,0,1.57,0.09,0.0,0,0.0,8.5,0.0,0.026,0,0.006,0,0.38,0,0,0.0,0.0,0.0,0,0,0,"The as-received strips were solution annealed at 1050 °C for 30 min followed by quenching to room temperature. After surface descaling by acid pickling, the plates were subjected to cold rolling at room temperature and warm rolling at 200 °C, referred as CR and WR, respectively. The total reduction was ~85%, and the final thickness was ~0.9 mm. The subsequent annealing treatments were carried out in an electric furnace. Samples for TEM observation were cut from the deformed sheets by wire electrode cutting and then mechanically ground to a thickness of 40-50 μm. The as-received strips were solution annealed at 1050 °C for 30 min followed by quenching to room temperature. After surface descaling by acid pickling, the plates were subjected to warm rolling at 200 °C, referred as WR.",1300.0,1395.0,7.1
493,0.0,0,0.0,0,0.062,0,0,0,0.0,17.18,0.0,0,72.186,0,0,0,1.57,0.09,0.0,0,0.0,8.5,0.0,0.026,0,0.006,0,0.38,0,0,0.0,0.0,0.0,0,0,0,"The as-received strips were solution annealed at 1050 °C for 30 min followed by quenching to room temperature. After surface descaling by acid pickling, the plates were subjected to cold rolling at room temperature, referred as CR. The total reduction was ~85%, and the final thickness was ~0.9 mm. The subsequent annealing treatments were carried out in an electric furnace. Samples for TEM observation were cut from the deformed sheets by wire electrode cutting and then mechanically ground to a thickness of 40-50 μm. The as-received strips were solution annealed at 1050 °C for 30 min followed by quenching to room temperature. After surface descaling by acid pickling, the plates were subjected to cold rolling at room temperature, referred as CR. The total reduction was ~85%, and the final thickness was ~0.9 mm. The subsequent annealing treatments were carried out in an electric furnace. The schematic illustration is shown in Fig. 1. In order to describe the samples clearly, for example, the CR samples after annealing at 700 °C for 20 min are referred as CR-700-20.",1010.0,1124.0,27.2
494,0.0,0,0.0,0,0.062,0,0,0,0.0,17.18,0.0,0,72.186,0,0,0,1.57,0.09,0.0,0,0.0,8.5,0.0,0.026,0,0.006,0,0.38,0,0,0.0,0.0,0.0,0,0,0,"The as-received strips were solution annealed at 1050 °C for 30 min followed by quenching to room temperature. After surface descaling by acid pickling, the plates were subjected to warm rolling at 200 °C, referred as WR, respectively. The total reduction was ~85%, and the final thickness was ~0.9 mm. The subsequent annealing treatments were carried out in an electric furnace. Samples for TEM observation were cut from the deformed sheets by wire electrode cutting and then mechanically ground to a thickness of 40-50 μm. The as-received strips were solution annealed at 1050 °C for 30 min followed by quenching to room temperature. After surface descaling by acid pickling, the plates were subjected to warm rolling at 200 °C, referred as WR. The total reduction was ~85%, and the final thickness was ~0.9 mm. The subsequent annealing treatments were carried out in an electric furnace. The schematic illustration is shown in Fig. 1. In order to describe the samples clearly, for example, the WR samples after annealing at 700 °C for 20 min are referred as WR-700-20.",890.0,1010.0,36.0
495,0.0,0,0.0,0,0.062,0,0,0,0.0,17.18,0.0,0,72.186,0,0,0,1.57,0.09,0.0,0,0.0,8.5,0.0,0.026,0,0.006,0,0.38,0,0,0.0,0.0,0.0,0,0,0,"The as-received strips were solution annealed at 1050 °C for 30 min followed by quenching to room temperature. After surface descaling by acid pickling, the plates were subjected to cold rolling at room temperature, referred as CR. The total reduction was ~85%, and the final thickness was ~0.9 mm. The subsequent annealing treatments were carried out in an electric furnace. Samples for TEM observation were cut from the deformed sheets by wire electrode cutting and then mechanically ground to a thickness of 40-50 μm. The as-received strips were solution annealed at 1050 °C for 30 min followed by quenching to room temperature. After surface descaling by acid pickling, the plates were subjected to cold rolling at room temperature, referred as CR. The total reduction was ~85%, and the final thickness was ~0.9 mm. The subsequent annealing treatments were carried out in an electric furnace. The schematic illustration is shown in Fig. 1. In order to describe the samples clearly, for example, the CR samples after annealing at 750 °C for 2 min are referred as CR-750-2.",1020.0,1130.0,16.5
496,0.0,0,0.0,0,0.062,0,0,0,0.0,17.18,0.0,0,72.186,0,0,0,1.57,0.09,0.0,0,0.0,8.5,0.0,0.026,0,0.006,0,0.38,0,0,0.0,0.0,0.0,0,0,0,"The as-received strips were solution annealed at 1050 °C for 30 min followed by quenching to room temperature. After surface descaling by acid pickling, the plates were subjected to warm rolling at 200 °C, referred as WR, respectively. The total reduction was ~85%, and the final thickness was ~0.9 mm. The subsequent annealing treatments were carried out in an electric furnace. Samples for TEM observation were cut from the deformed sheets by wire electrode cutting and then mechanically ground to a thickness of 40-50 μm. The as-received strips were solution annealed at 1050 °C for 30 min followed by quenching to room temperature. After surface descaling by acid pickling, the plates were subjected to warm rolling at 200 °C, referred as WR. The total reduction was ~85%, and the final thickness was ~0.9 mm. The subsequent annealing treatments were carried out in an electric furnace. The schematic illustration is shown in Fig. 1. In order to describe the samples clearly, for example, the WR samples after annealing at 750 °C for 2 min are referred as WR-750-2.",965.0,1075.0,18.6
497,0.0,0,0.0,0,0.062,0,0,0,0.0,17.18,0.0,0,72.186,0,0,0,1.57,0.09,0.0,0,0.0,8.5,0.0,0.026,0,0.006,0,0.38,0,0,0.0,0.0,0.0,0,0,0,"The as-received strips were solution annealed at 1050 °C for 30 min followed by quenching to room temperature. After surface descaling by acid pickling, the plates were subjected to cold rolling at room temperature, referred as CR. The total reduction was ~85%, and the final thickness was ~0.9 mm. The subsequent annealing treatments were carried out in an electric furnace. Samples for TEM observation were cut from the deformed sheets by wire electrode cutting and then mechanically ground to a thickness of 40-50 μm. The as-received strips were solution annealed at 1050 °C for 30 min followed by quenching to room temperature. After surface descaling by acid pickling, the plates were subjected to cold rolling at room temperature, referred as CR. The total reduction was ~85%, and the final thickness was ~0.9 mm. The subsequent annealing treatments were carried out in an electric furnace. The schematic illustration is shown in Fig. 1. In order to describe the samples clearly, for example, the CR samples after annealing at 750 °C for 5 min are referred as CR-750-5.",775.0,971.0,46.7
498,0.0,0,0.0,0,0.062,0,0,0,0.0,17.18,0.0,0,72.186,0,0,0,1.57,0.09,0.0,0,0.0,8.5,0.0,0.026,0,0.006,0,0.38,0,0,0.0,0.0,0.0,0,0,0,"The as-received strips were solution annealed at 1050 °C for 30 min followed by quenching to room temperature. After surface descaling by acid pickling, the plates were subjected to warm rolling at 200 °C, referred as WR, respectively. The total reduction was ~85%, and the final thickness was ~0.9 mm. The subsequent annealing treatments were carried out in an electric furnace. Samples for TEM observation were cut from the deformed sheets by wire electrode cutting and then mechanically ground to a thickness of 40-50 μm. The as-received strips were solution annealed at 1050 °C for 30 min followed by quenching to room temperature. After surface descaling by acid pickling, the plates were subjected to warm rolling at 200 °C, referred as WR. The total reduction was ~85%, and the final thickness was ~0.9 mm. The subsequent annealing treatments were carried out in an electric furnace. The schematic illustration is shown in Fig. 1. In order to describe the samples clearly, for example, the WR samples after annealing at 750 °C for 5 min are referred as WR-750-5.",715.0,930.0,45.3
499,0.0,0,0.0,0,0.062,0,0,0,0.0,17.18,0.0,0,72.186,0,0,0,1.57,0.09,0.0,0,0.0,8.5,0.0,0.026,0,0.006,0,0.38,0,0,0.0,0.0,0.0,0,0,0,"The as-received strips were solution annealed at 1050 °C for 30 min followed by quenching to room temperature. After surface descaling by acid pickling, the plates were subjected to cold rolling at room temperature, referred as CR. The total reduction was ~85%, and the final thickness was ~0.9 mm. The subsequent annealing treatments were carried out in an electric furnace. Samples for TEM observation were cut from the deformed sheets by wire electrode cutting and then mechanically ground to a thickness of 40-50 μm. The as-received strips were solution annealed at 1050 °C for 30 min followed by quenching to room temperature. After surface descaling by acid pickling, the plates were subjected to cold rolling at room temperature, referred as CR. The total reduction was ~85%, and the final thickness was ~0.9 mm. The subsequent annealing treatments were carried out in an electric furnace. The schematic illustration is shown in Fig. 1. In order to describe the samples clearly, for example, the CR samples after annealing at 750 °C for 10min are referred as CR-750-10.",600.0,919.0,48.0
500,0.0,0,0.0,0,0.062,0,0,0,0.0,17.18,0.0,0,72.186,0,0,0,1.57,0.09,0.0,0,0.0,8.5,0.0,0.026,0,0.006,0,0.38,0,0,0.0,0.0,0.0,0,0,0,"The as-received strips were solution annealed at 1050 °C for 30 min followed by quenching to room temperature. After surface descaling by acid pickling, the plates were subjected to warm rolling at 200 °C, referred as WR, respectively. The total reduction was ~85%, and the final thickness was ~0.9 mm. The subsequent annealing treatments were carried out in an electric furnace. Samples for TEM observation were cut from the deformed sheets by wire electrode cutting and then mechanically ground to a thickness of 40-50 μm. The as-received strips were solution annealed at 1050 °C for 30 min followed by quenching to room temperature. After surface descaling by acid pickling, the plates were subjected to warm rolling at 200 °C, referred as WR. The total reduction was ~85%, and the final thickness was ~0.9 mm. The subsequent annealing treatments were carried out in an electric furnace. The schematic illustration is shown in Fig. 1. In order to describe the samples clearly, for example, the WR samples after annealing at 750 °C for 10 min are referred as WR-750-10.",640.0,891.0,43.2
501,0.0,0,0.0,0,0.062,0,0,0,0.0,17.18,0.0,0,72.186,0,0,0,1.57,0.09,0.0,0,0.0,8.5,0.0,0.026,0,0.006,0,0.38,0,0,0.0,0.0,0.0,0,0,0,"The as-received strips were solution annealed at 1050 °C for 30 min followed by quenching to room temperature. After surface descaling by acid pickling, the plates were subjected to cold rolling at room temperature, referred as CR. The total reduction was ~85%, and the final thickness was ~0.9 mm. The subsequent annealing treatments were carried out in an electric furnace. Samples for TEM observation were cut from the deformed sheets by wire electrode cutting and then mechanically ground to a thickness of 40-50 μm. The as-received strips were solution annealed at 1050 °C for 30 min followed by quenching to room temperature. After surface descaling by acid pickling, the plates were subjected to cold rolling at room temperature, referred as CR. The total reduction was ~85%, and the final thickness was ~0.9 mm. The subsequent annealing treatments were carried out in an electric furnace. The schematic illustration is shown in Fig. 1. In order to describe the samples clearly, for example, the CR samples after annealing at 800 °C for 2min are referred as CR-800-2.",575.0,917.0,54.4
502,0.0,0,0.0,0,0.062,0,0,0,0.0,17.18,0.0,0,72.186,0,0,0,1.57,0.09,0.0,0,0.0,8.5,0.0,0.026,0,0.006,0,0.38,0,0,0.0,0.0,0.0,0,0,0,"The as-received strips were solution annealed at 1050 °C for 30 min followed by quenching to room temperature. After surface descaling by acid pickling, the plates were subjected to warm rolling at 200 °C, referred as WR, respectively. The total reduction was ~85%, and the final thickness was ~0.9 mm. The subsequent annealing treatments were carried out in an electric furnace. Samples for TEM observation were cut from the deformed sheets by wire electrode cutting and then mechanically ground to a thickness of 40-50 μm. The as-received strips were solution annealed at 1050 °C for 30 min followed by quenching to room temperature. After surface descaling by acid pickling, the plates were subjected to warm rolling at 200 °C, referred as WR. The total reduction was ~85%, and the final thickness was ~0.9 mm. The subsequent annealing treatments were carried out in an electric furnace. The schematic illustration is shown in Fig. 1. In order to describe the samples clearly, for example, the WR samples after annealing at 800 °C for 2 min are referred as WR-800-2.",600.0,902.0,52.6
503,0.0,0,0.0,0,0.062,0,0,0,0.0,17.18,0.0,0,72.186,0,0,0,1.57,0.09,0.0,0,0.0,8.5,0.0,0.026,0,0.006,0,0.38,0,0,0.0,0.0,0.0,0,0,0,"The as-received strips were solution annealed at 1050 °C for 30 min followed by quenching to room temperature. After surface descaling by acid pickling, the plates were subjected to cold rolling at room temperature, referred as CR. The total reduction was ~85%, and the final thickness was ~0.9 mm. The subsequent annealing treatments were carried out in an electric furnace. Samples for TEM observation were cut from the deformed sheets by wire electrode cutting and then mechanically ground to a thickness of 40-50 μm. The as-received strips were solution annealed at 1050 °C for 30 min followed by quenching to room temperature. After surface descaling by acid pickling, the plates were subjected to cold rolling at room temperature, referred as CR. The total reduction was ~85%, and the final thickness was ~0.9 mm. The subsequent annealing treatments were carried out in an electric furnace. The schematic illustration is shown in Fig. 1. In order to describe the samples clearly, for example, the CR samples after annealing at 800 °C for 5min are referred as CR-800-5.",510.0,899.0,52.7
504,0.0,0,0.0,0,0.062,0,0,0,0.0,17.18,0.0,0,72.186,0,0,0,1.57,0.09,0.0,0,0.0,8.5,0.0,0.026,0,0.006,0,0.38,0,0,0.0,0.0,0.0,0,0,0,"The as-received strips were solution annealed at 1050 °C for 30 min followed by quenching to room temperature. After surface descaling by acid pickling, the plates were subjected to warm rolling at 200 °C, referred as WR, respectively. The total reduction was ~85%, and the final thickness was ~0.9 mm. The subsequent annealing treatments were carried out in an electric furnace. Samples for TEM observation were cut from the deformed sheets by wire electrode cutting and then mechanically ground to a thickness of 40-50 μm. The as-received strips were solution annealed at 1050 °C for 30 min followed by quenching to room temperature. After surface descaling by acid pickling, the plates were subjected to warm rolling at 200 °C, referred as WR. The total reduction was ~85%, and the final thickness was ~0.9 mm. The subsequent annealing treatments were carried out in an electric furnace. The schematic illustration is shown in Fig. 1. In order to describe the samples clearly, for example, the WR samples after annealing at 800 °C for 5 min are referred as WR-800-5.",540.0,887.0,51.7
505,0.14,0,0.0,0,0.008,0,0,0,0.0,0.0,0.0,0,98.111,0,0,0,0.38,0.0,0.0,0,0.0,0.0,0.0,0.005,0,0.006,0,1.35,0,0,0.0,0.0,0.0,0,0,0,"The melts were cast into 100 mm × 100 mm square ingots, which were subsequently hot rolled to 2-2.5 mm sheets in three stages. In the first stage, ingots were rolled into 18-20 mm thick plates through five passes after soaking at 1100 °C for 2.5 h. In the second stage, once again these plates were soaked for 1 h at 1100 °C and hot rolled into 4-5 mm thick plates. In the third stage of rolling, 4-5 mm thick plates were hot rolled to 2-2.5 mm thick sheets after soaking at 1100 °C for 10 min. The finishing temperature was in the range of 780-850 °C. However, the studied sheets were selected with finishing temperature at 800 °C. Cold rolling of hot bands of 2.1-2.5 mm thickness was performed after pickling in 40% HCl maintained at 70-85 °C and washed thoroughly in tap water and then dried under sun rays. The pickled sheets were cold rolled into 0.49-0.53 mm thickness after 5-7 passes in experimental cold rolling mill.",208.0,343.0,24.0
506,0.13,0,0.0,0,0.006,0,0,0,0.0,0.0,0.0,0,97.234,0,0,0,0.35,0.0,0.0,0,0.0,0.0,0.0,0.004,0,0.006,0,2.27,0,0,0.0,0.0,0.0,0,0,0,"The melts were cast into 100 mm × 100 mm square ingots, which were subsequently hot rolled to 2-2.5 mm sheets in three stages. In the first stage, ingots were rolled into 18-20 mm thick plates through five passes after soaking at 1100 °C for 2.5 h. In the second stage, once again these plates were soaked for 1 h at 1100 °C and hot rolled into 4-5 mm thick plates. In the third stage of rolling, 4-5 mm thick plates were hot rolled to 2-2.5 mm thick sheets after soaking at 1100 °C for 10 min. The finishing temperature was in the range of 780-850 °C. However, the studied sheets were selected with finishing temperature at 800 °C. Cold rolling of hot bands of 2.1-2.5 mm thickness was performed after pickling in 40% HCl maintained at 70-85 °C and washed thoroughly in tap water and then dried under sun rays. The pickled sheets were cold rolled into 0.49-0.53 mm thickness after 5-7 passes in experimental cold rolling mill.",300.0,428.0,22.0
507,0.12,0,0.0,0,0.005,0,0,0,0.0,0.0,0.0,0,97.879,0,0,0,0.36,0.0,0.0,0,0.0,0.0,0.0,0.11,0,0.006,0,1.52,0,0,0.0,0.0,0.0,0,0,0,"The melts were cast into 100 mm × 100 mm square ingots, which were subsequently hot rolled to 2-2.5 mm sheets in three stages. In the first stage, ingots were rolled into 18-20 mm thick plates through five passes after soaking at 1100 °C for 2.5 h. In the second stage, once again these plates were soaked for 1 h at 1100 °C and hot rolled into 4-5 mm thick plates. In the third stage of rolling, 4-5 mm thick plates were hot rolled to 2-2.5 mm thick sheets after soaking at 1100 °C for 10 min. The finishing temperature was in the range of 780-850 °C. However, the studied sheets were selected with finishing temperature at 800 °C. Cold rolling of hot bands of 2.1-2.5 mm thickness was performed after pickling in 40% HCl maintained at 70-85 °C and washed thoroughly in tap water and then dried under sun rays. The pickled sheets were cold rolled into 0.49-0.53 mm thickness after 5-7 passes in experimental cold rolling mill.",223.0,348.0,28.0
508,0.034,0,0.002,0,0.234,0,0,0,0.0,0.119,0.0,0,98.036,0,0,0,1.258,0.0,0.0,0,0.0,0.0,0.0,0.0,0,0.0,0,0.289,0,0,0.028,0.0,0.0,0,0,0,"Steel sheets of 22MnB5 with a thickness of 1.5mm, manufactured by Thyssen Krupp Steel in Duisburg (Germany) were used as the substrate material. An AlSi10Fe3 layer with a thickness of 17 or 25μm was deposited on the 22MnB5 by hot dipping at a temperature of typically 675°C. The chemical composition of steel 22MnB5 was measured by optical emission spark spectroscopy and is given in Table 1 . Squared specimens (20×20mm) were heat-treated in an argon atmosphere in an inert gas furnace. Three different austenitization temperatures, namely TAUS =920, 950, and 1000°C, and a dwell time of tAUS =1, 2, 4, 6, 10, 20, and 30min were used for each specimen. The heating rate of 7.6°C/s was adapted to the austenitizing parameters (tAUS =6min, TAUS =920°C) which are used for an industrial press hardening process, conventionally. At the end of the dwell time specified for the respective sample, austenitizing was followed by water quenching. Before testing, the tensile specimens were heat-treated at 920°C with a dwell time of 6min, and subsequently quenched in water.",1250.0,1625.0,6.83
509,0.034,0,0.002,0,0.234,0,0,0,0.0,0.119,0.0,0,98.036,0,0,0,1.258,0.0,0.0,0,0.0,0.0,0.0,0.0,0,0.0,0,0.289,0,0,0.028,0.0,0.0,0,0,0,"Steel sheets of 22MnB5 with a thickness of 1.5mm, manufactured by Thyssen Krupp Steel in Duisburg (Germany) were used as the substrate material. An AlSi10Fe3 layer with a thickness of 17 or 25μm was deposited on the 22MnB5 by hot dipping at a temperature of typically 675°C. The chemical composition of steel 22MnB5 was measured by optical emission spark spectroscopy and is given in Table 1 . Squared specimens (20×20mm) were heat-treated in an argon atmosphere in an inert gas furnace. Three different austenitization temperatures, namely TAUS =920, 950, and 1000°C, and a dwell time of tAUS =1, 2, 4, 6, 10, 20, and 30min were used for each specimen. The heating rate of 7.6°C/s was adapted to the austenitizing parameters (tAUS =6min, TAUS =920°C) which are used for an industrial press hardening process, conventionally. At the end of the dwell time specified for the respective sample, austenitizing was followed by water quenching. Before testing, the tensile specimens were heat-treated at 950°C with a dwell time of 6min, and subsequently quenched in water.",1230.0,1610.0,6.8
510,0.034,0,0.002,0,0.234,0,0,0,0.0,0.119,0.0,0,98.036,0,0,0,1.258,0.0,0.0,0,0.0,0.0,0.0,0.0,0,0.0,0,0.289,0,0,0.028,0.0,0.0,0,0,0,"Steel sheets of 22MnB5 with a thickness of 1.5mm, manufactured by Thyssen Krupp Steel in Duisburg (Germany) were used as the substrate material. An AlSi10Fe3 layer with a thickness of 17 or 25μm was deposited on the 22MnB5 by hot dipping at a temperature of typically 675°C. The chemical composition of steel 22MnB5 was measured by optical emission spark spectroscopy and is given in Table 1 . Squared specimens (20×20mm) were heat-treated in an argon atmosphere in an inert gas furnace. Three different austenitization temperatures, namely TAUS =920, 950, and 1000°C, and a dwell time of tAUS =1, 2, 4, 6, 10, 20, and 30min were used for each specimen. The heating rate of 7.6°C/s was adapted to the austenitizing parameters (tAUS =6min, TAUS =920°C) which are used for an industrial press hardening process, conventionally. At the end of the dwell time specified for the respective sample, austenitizing was followed by water quenching. Before testing, the tensile specimens were heat-treated at 1000°C with a dwell time of 6min, and subsequently quenched in water.",1210.0,1620.0,6.1
511,0.0,0,0.004,0,0.15,0,0,0,0.0,3.0,0.0,0,94.441,0,0,0,0.54,0.3,0.02,0,0.0,0.0,0.0,0.02,0,0.025,0,1.5,0,0,0.0,0.0,0.0,0,0,0,"Ingots were homogenized at 1523 K for 24 hours, followed by forging to ~ 70 × 70 mm2 thick bar. The forged bar was air cooled to room temperature. The chemical composition of the alloys is collated in Table II. ",835.0,1348.0,15.0
512,0.0,0,0.004,0,0.15,0,0,0,0.0,0.68,0.0,0,95.266,0,0,0,1.6,0.25,0.02,0,0.0,0.0,0.0,0.014,0,0.016,0,2.0,0,0,0.0,0.0,0.0,0,0,0,"Ingots were homogenized at 1523 K for 24 hours, followed by forging to ~ 70 × 70 mm2 thick bar. The forged bar was air cooled to room temperature. The chemical composition of the alloys is collated in Table II. ",801.0,1160.0,22.0
513,0.03,0,0.001,0,0.03,0,0,0,0.0,0.2,0.0,0,96.741,0,0,0,1.9,0.25,0.003,0,0.04,0.5,0.0,0.0,0,0.0,0,0.25,0,0,0.015,0.04,0.0,0,0,0,"After the austenitization at 1150°C for 1h, rolling was started at about 850°C and finished in the austenite region above Ar3. The rolled plates were air-cooled down to the start cooling temperature of 600°C at a cooling rate of 0.1°C/s, and then were water-cooled at a cooling rate of 10°C/s to room temperature.",624.0,801.0,21.0
514,0.03,0,0.001,0,0.05,0,0,0,0.0,0.2,0.0,0,96.721,0,0,0,1.9,0.25,0.003,0,0.04,0.5,0.0,0.0,0,0.0,0,0.25,0,0,0.015,0.04,0.0,0,0,0,"After the austenitization at 1150°C for 1h, rolling was started at about 850°C and finished in the austenite region above Ar3. The rolled plates were air-cooled down to the start cooling temperature of 600°C at a cooling rate of 0.1°C/s, and then were water-cooled at a cooling rate of 10°C/s to room temperature.",690.0,897.0,19.8
515,0.03,0,0.001,0,0.07,0,0,0,0.0,0.2,0.0,0,96.701,0,0,0,1.9,0.25,0.003,0,0.04,0.5,0.0,0.0,0,0.0,0,0.25,0,0,0.015,0.04,0.0,0,0,0,"After the austenitization at 1150°C for 1h, rolling was started at about 850°C and finished in the austenite region above Ar3. The rolled plates were air-cooled down to the start cooling temperature of 600°C at a cooling rate of 0.1°C/s, and then were water-cooled at a cooling rate of 10°C/s to room temperature.",699.0,961.0,19.3
516,0.03,0,0.001,0,0.07,0,0,0,0.0,0.6,0.0,0,96.281,0,0,0,1.9,0.25,0.003,0,0.06,0.5,0.0,0.0,0,0.0,0,0.25,0,0,0.015,0.04,0.0,0,0,0,"After the austenitization at 1150°C for 1h, rolling was started at about 850°C and finished in the austenite region above Ar3. The rolled plates were air-cooled down to the start cooling temperature of 600°C at a cooling rate of 0.1°C/s, and then were water-cooled at a cooling rate of 10°C/s to room temperature.",844.0,1059.0,17.3
517,0.03,0,0.001,0,0.03,0,0,0,0.0,0.2,0.0,0,96.741,0,0,0,1.9,0.25,0.003,0,0.04,0.5,0.0,0.0,0,0.0,0,0.25,0,0,0.015,0.04,0.0,0,0,0,"After the austenitization at 1150°C for 1h, rolling was started at about 850°C and finished in the austenite region above Ar3. The rolled plates were air-cooled down to the start cooling temperature of 400°C at a cooling rate of 0.1°C/s, and then were water-cooled at a cooling rate of 10°C/s to room temperature.",604.0,757.0,22.5
518,0.03,0,0.001,0,0.05,0,0,0,0.0,0.2,0.0,0,96.721,0,0,0,1.9,0.25,0.003,0,0.04,0.5,0.0,0.0,0,0.0,0,0.25,0,0,0.015,0.04,0.0,0,0,0,"After the austenitization at 1150°C for 1h, rolling was started at about 850°C and finished in the austenite region above Ar3. The rolled plates were air-cooled down to the start cooling temperature of 400°C at a cooling rate of 0.1°C/s, and then were water-cooled at a cooling rate of 10°C/s to room temperature.",631.0,797.0,23.5
519,0.03,0,0.001,0,0.07,0,0,0,0.0,0.2,0.0,0,96.701,0,0,0,1.9,0.25,0.003,0,0.04,0.5,0.0,0.0,0,0.0,0,0.25,0,0,0.015,0.04,0.0,0,0,0,"After the austenitization at 1150°C for 1h, rolling was started at about 850°C and finished in the austenite region above Ar3. The rolled plates were air-cooled down to the start cooling temperature of 400°C at a cooling rate of 0.1°C/s, and then were water-cooled at a cooling rate of 10°C/s to room temperature.",679.0,867.0,19.8
520,0.03,0,0.001,0,0.07,0,0,0,0.0,0.6,0.0,0,96.281,0,0,0,1.9,0.25,0.003,0,0.06,0.5,0.0,0.0,0,0.0,0,0.25,0,0,0.015,0.04,0.0,0,0,0,"After the austenitization at 1150°C for 1h, rolling was started at about 850°C and finished in the austenite region above Ar3. The rolled plates were air-cooled down to the start cooling temperature of 400°C at a cooling rate of 0.1°C/s, and then were water-cooled at a cooling rate of 10°C/s to room temperature.",700.0,955.0,18.3
521,0.0,0,0.0015,0,0.12,0,0,0,0.0,0.34,0.01,0,96.1795,0,0,0,1.2,0.38,0.004,0,0.01,1.38,0.0,0.0,0,0.0,0,0.32,0,0,0.015,0.04,0.0,0,0,0,"The 150 mm thick slabs were heated to 1200 °C and held for 2 h to dissolve the microalloyed elements. The slabs were rolled into steel plates with 24 mm thickness on the φ450 mm two-high reversing hot rolling mill and cooled using the UFC system. The recrystallization controlled rolling with the initial rolling temperature of ~1120 °C, the finishing temperature of ~1060 °C, and the total reduction ratio of ~63.3% was performed. The non-recrystallization controlled rolling with the initial rolling temperature of ~885 °C, the finishing temperature of ~855 °C, and the total reduction ratio of ~56.4% was performed. After finish rolling, the hot rolled plates were cooled by using cooling process A (CPA) of direct quenching (DQ) to room temperature. After TMCP, the experimental steels of different cooling processes tempered at 680°C for 60 min (denoted by CPA-T, CPB-T and CPC-T).",996.0,1023.0,19.1
522,0.0,0,0.0015,0,0.12,0,0,0,0.0,0.34,0.01,0,96.1795,0,0,0,1.2,0.38,0.004,0,0.01,1.38,0.0,0.0,0,0.0,0,0.32,0,0,0.015,0.04,0.0,0,0,0,"The 150 mm thick slabs were heated to 1200 °C and held for 2 h to dissolve the microalloyed elements. The slabs were rolled into steel plates with 24 mm thickness on the φ450 mm two-high reversing hot rolling mill and cooled using the UFC system. The recrystallization controlled rolling with the initial rolling temperature of ~1120 °C, the finishing temperature of ~1060 °C, and the total reduction ratio of ~63.3% was performed. The non-recrystallization controlled rolling with the initial rolling temperature of ~885 °C, the finishing temperature of ~855 °C, and the total reduction ratio of ~56.4% was performed. After finish rolling, the hot rolled plates were cooled by using cooling process B (CPB) of ACC to the temperature of ~550 °C → air cooling (AC) to room temperature. After TMCP, the experimental steels of different cooling processes tempered at 680°C for 60 min (denoted by CPA-T, CPB-T and CPC-T).",845.0,936.0,20.7
523,0.0,0,0.0015,0,0.12,0,0,0,0.0,0.34,0.01,0,96.1795,0,0,0,1.2,0.38,0.004,0,0.01,1.38,0.0,0.0,0,0.0,0,0.32,0,0,0.015,0.04,0.0,0,0,0,"The 150 mm thick slabs were heated to 1200 °C and held for 2 h to dissolve the microalloyed elements. The slabs were rolled into steel plates with 24 mm thickness on the φ450 mm two-high reversing hot rolling mill and cooled using the UFC system. The recrystallization controlled rolling with the initial rolling temperature of ~1120 °C, the finishing temperature of ~1060 °C, and the total reduction ratio of ~63.3% was performed. The non-recrystallization controlled rolling with the initial rolling temperature of ~885 °C, the finishing temperature of ~855 °C, and the total reduction ratio of ~56.4% was performed. After finish rolling, the hot rolled plates were cooled by using cooling process C (CPC) of AC to room temperature. After TMCP, the experimental steels of different cooling processes tempered at 680°C for 60 min (denoted by CPA-T, CPB-T and CPC-T).",675.0,825.0,19.2
524,0.01,0,0.0,0,0.1,0,0,0,0.0,8.94,0.06,0,88.856,0,0,0,0.41,0.86,0.05,0,0.08,0.2,0.0,0.016,0,0.005,0,0.21,0,0,0.003,0.2,0.0,0,0,0,"Modified 9Cr-1Mo steel plate (400mm×250mm×25mm) of composition as given in Table 1 has been received from IGCAR, Kalpakkam in normalized and tempered condition. The hot-rolled material was normalized at 1050°C for 25min, air-cooled and tempered at 750°C for 75min. Therefore, the ‘As-received' material has already been austenitized once after rolling.",609.0,747.0,28.0
525,0.01,0,0.0,0,0.1,0,0,0,0.0,8.94,0.06,0,88.856,0,0,0,0.41,0.86,0.05,0,0.08,0.2,0.0,0.016,0,0.005,0,0.21,0,0,0.003,0.2,0.0,0,0,0,"Modified 9Cr-1Mo steel plate (400mm×250mm×25mm) of composition as given in Table 1 has been received from IGCAR, Kalpakkam in normalized and tempered condition. The hot-rolled material was normalized at 1050°C for 25min, air-cooled and tempered at 750°C for 75min. Therefore, the ‘As-received' material has already been austenitized once after rolling. Blocks of 100mm×250mm×25mm size were cut from the As-received plate and were reheated at a heating rate of 10°C/min to three different austenitization temperatures: 950°C (950-Reheat). The blocks were soaked for 1h, air-cooled to room temperature and finally tempered again at 750°C for 1h. The heat-treatment schedule employed in the present study is summarized in the schematic diagram in Fig. 1. ",614.0,768.0,26.0
526,0.01,0,0.0,0,0.1,0,0,0,0.0,8.94,0.06,0,88.856,0,0,0,0.41,0.86,0.05,0,0.08,0.2,0.0,0.016,0,0.005,0,0.21,0,0,0.003,0.2,0.0,0,0,0,"Modified 9Cr-1Mo steel plate (400mm×250mm×25mm) of composition as given in Table 1 has been received from IGCAR, Kalpakkam in normalized and tempered condition. The hot-rolled material was normalized at 1050°C for 25min, air-cooled and tempered at 750°C for 75min. Therefore, the ‘As-received' material has already been austenitized once after rolling. Blocks of 100mm×250mm×25mm size were cut from the As-received plate and were reheated at a heating rate of 10°C/min to three different austenitization temperatures: 1025°C (1025-Reheat). The blocks were soaked for 1h, air-cooled to room temperature and finally tempered again at 750°C for 1h. The heat-treatment schedule employed in the present study is summarized in the schematic diagram in Fig. 1. ",624.0,766.0,26.0
527,0.01,0,0.0,0,0.1,0,0,0,0.0,8.94,0.06,0,88.856,0,0,0,0.41,0.86,0.05,0,0.08,0.2,0.0,0.016,0,0.005,0,0.21,0,0,0.003,0.2,0.0,0,0,0,"Modified 9Cr-1Mo steel plate (400mm×250mm×25mm) of composition as given in Table 1 has been received from IGCAR, Kalpakkam in normalized and tempered condition. The hot-rolled material was normalized at 1050°C for 25min, air-cooled and tempered at 750°C for 75min. Therefore, the ‘As-received' material has already been austenitized once after rolling. Blocks of 100mm×250mm×25mm size were cut from the As-received plate and were reheated at a heating rate of 10°C/min to three different austenitization temperatures: 1100°C (1100-Reheat). The blocks were soaked for 1h, air-cooled to room temperature and finally tempered again at 750°C for 1h. The heat-treatment schedule employed in the present study is summarized in the schematic diagram in Fig. 1. ",654.0,785.0,24.0
528,0.0,0,0.0,0,0.21,0,0,0,0.0,0.0,0.0,0,96.068,0,0,0,2.0,0.0,0.0,0,0.025,0.0,0.0,0.006,0,0.001,0,1.64,0,0,0.05,0.0,0.0,0,0,0,"The steel was melted in a vacuum melting furnace and forged into billets of section dimensions of 60 mm × 60 mm. The billets were homogenized at 1200 °C for 2 h and hot rolled to 4 mm via seven passes with the finish rolling temperature of ~890 °C, and subsequently air cooled to 690 °C followed by cooling in furnace to simulate coiling. After acid pickling with 20% HCl aqueous solution, the hot rolled slab was cold rolled to a thickness of ~1 mm for preparing tensile specimens and cold rolled to a thickness of ~1.5 mm for preparing dilatometric specimens. The specimens were annealed in a tubular resistance furnace at 800 °C for 360 s, then quickly placed in a salt bath furnace at 400 °C for 500 s, and finally quenched to room temperature. In order to study the austenite transformation behavior during the annealing stage, interrupted annealing tests were performed, i.e. heating to 760 °C, 780 °C and 800 °C, followed by rapid quenching to room temperature and annealing at 800 °C for 20s, followed by quenching to room temperature, respectively.",536.0,1002.0,22.5
529,0.0,0,0.0,0,0.21,0,0,0,0.0,0.0,0.0,0,96.068,0,0,0,2.0,0.0,0.0,0,0.025,0.0,0.0,0.006,0,0.001,0,1.64,0,0,0.05,0.0,0.0,0,0,0,"The steel was melted in a vacuum melting furnace and forged into billets of section dimensions of 60 mm × 60 mm. The billets were homogenized at 1200 °C for 2 h and hot rolled to 4 mm via seven passes with the finish rolling temperature of ~890 °C, and subsequently air cooled to 690 °C followed by cooling in furnace to simulate coiling. After acid pickling with 20% HCl aqueous solution, the hot rolled slab was cold rolled to a thickness of ~1 mm for preparing tensile specimens and cold rolled to a thickness of ~1.5 mm for preparing dilatometric specimens. The cold-rolled specimens were first annealed at 760 °C for 180 s, and then quenched to ambient temperature to obtain initial microstructure comprising ferrite and martensite structures. The specimens were annealed in a tubular resistance furnace at 800 °C for 360 s, then quickly placed in a salt bath furnace at 400 °C for 500 s, and finally quenched to room temperature. In order to study the austenite transformation behavior during the annealing stage, interrupted annealing tests were performed, i.e. heating to 760 °C, 780 °C and 800 °C, followed by rapid quenching to room temperature and annealing at 800 °C for 20s, followed by quenching to room temperature, respectively.",590.0,995.0,29.8
530,0.0,0,0.0,0,0.21,0,0,0,0.0,0.0,0.0,0,96.068,0,0,0,2.0,0.0,0.0,0,0.025,0.0,0.0,0.006,0,0.001,0,1.64,0,0,0.05,0.0,0.0,0,0,0,"The steel was melted in a vacuum melting furnace and forged into billets of section dimensions of 60 mm × 60 mm. The billets were homogenized at 1200 °C for 2 h and hot rolled to 4 mm via seven passes with the finish rolling temperature of ~890 °C, and subsequently air cooled to 690 °C followed by cooling in furnace to simulate coiling. After acid pickling with 20% HCl aqueous solution, the hot rolled slab was cold rolled to a thickness of ~1 mm for preparing tensile specimens and cold rolled to a thickness of ~1.5 mm for preparing dilatometric specimens. The cold-rolled specimens were first annealed at 800 °C for 180 s, and then quenched to ambient temperature to obtain initial microstructure comprising ferrite and martensite structures. The specimens were annealed in a tubular resistance furnace at 800 °C for 360 s, then quickly placed in a salt bath furnace at 400 °C for 500 s, and finally quenched to room temperature. In order to study the austenite transformation behavior during the annealing stage, interrupted annealing tests were performed, i.e. heating to 760 °C, 780 °C and 800 °C, followed by rapid quenching to room temperature and annealing at 800 °C for 20s, followed by quenching to room temperature, respectively.",607.0,1021.0,30.12
