Repository: Jack-Liu0227/inversedesign

# InverseDesign (Agno + Fewshot + HITL)

一个用于新材料推荐与性能预测的工作流项目：

- `material_recommender_agent`：基于历史数据（CSV 知识库）推荐候选组分。
- `material_predictor_agent`：基于相似样本检索（few-shot）预测性能。
- `material_discovery_workflow`：人在回路（HITL）闭环，支持暂停、人工确认、实验反馈、继续迭代。

## 1. 项目结构

```text
inversedesign/
├─ datasets/                  # 各类合金数据
├─ examples/                  # 旧示例代码
├─ src/
│  ├─ agents/
│  │  ├─ material_recommender_agent.py
│  │  ├─ material_predictor_agent.py
│  │  └─ material_review_agent.py
│  ├─ fewshot/
│  │  ├─ skills/
│  │  │  ├─ dataset_registry.json   # 数据集配置（可配置）
│  │  │  └─ routing_rules.json      # 路由规则（可配置）
│  │  ├─ predictor.py
│  │  └─ dataset_registry.py
│  ├─ workflows/

File: datasets/Steel/steel.csv (part 13 of 16)
ID,Al(wt%),As(wt%),B(wt%),Bi(wt%),C(wt%),Ca(wt%),Ce(wt%),Cl(wt%),Co(wt%),Cr(wt%),Cu(wt%),F(wt%),Fe(wt%),H(wt%),La(wt%),Mg(wt%),Mn(wt%),Mo(wt%),N(wt%),Na(wt%),Nb(wt%),Ni(wt%),O(wt%),P(wt%),Pb(wt%),S(wt%),Sb(wt%),Si(wt%),Sn(wt%),Ta(wt%),Ti(wt%),V(wt%),W(wt%),Y(wt%),Zn(wt%),Zr(wt%),Processing_Description,YS(MPa),UTS(MPa),El(%)
531,0.0,0,0.0,0,0.21,0,0,0,0.0,0.0,0.0,0,96.068,0,0,0,2.0,0.0,0.0,0,0.025,0.0,0.0,0.006,0,0.001,0,1.64,0,0,0.05,0.0,0.0,0,0,0,"The steel was melted in a vacuum melting furnace and forged into billets of section dimensions of 60 mm × 60 mm. The billets were homogenized at 1200 °C for 2 h and hot rolled to 4 mm via seven passes with the finish rolling temperature of ~890 °C, and subsequently air cooled to 690 °C followed by cooling in furnace to simulate coiling. After acid pickling with 20% HCl aqueous solution, the hot rolled slab was cold rolled to a thickness of ~1 mm for preparing tensile specimens and cold rolled to a thickness of ~1.5 mm for preparing dilatometric specimens. The cold-rolled specimens were first annealed at 840 °C for 180 s, and then quenched to ambient temperature to obtain initial microstructure comprising ferrite and martensite structures. The specimens were annealed in a tubular resistance furnace at 800 °C for 360 s, then quickly placed in a salt bath furnace at 400 °C for 500 s, and finally quenched to room temperature. In order to study the austenite transformation behavior during the annealing stage, interrupted annealing tests were performed, i.e. heating to 760 °C, 780 °C and 800 °C, followed by rapid quenching to room temperature and annealing at 800 °C for 20s, followed by quenching to room temperature, respectively.",661.0,1031.0,30.06
532,0.0,0,0.0,0,0.21,0,0,0,0.0,0.0,0.0,0,96.068,0,0,0,2.0,0.0,0.0,0,0.025,0.0,0.0,0.006,0,0.001,0,1.64,0,0,0.05,0.0,0.0,0,0,0,"The steel was melted in a vacuum melting furnace and forged into billets of section dimensions of 60 mm × 60 mm. The billets were homogenized at 1200 °C for 2 h and hot rolled to 4 mm via seven passes with the finish rolling temperature of ~890 °C, and subsequently air cooled to 690 °C followed by cooling in furnace to simulate coiling. After acid pickling with 20% HCl aqueous solution, the hot rolled slab was cold rolled to a thickness of ~1 mm for preparing tensile specimens and cold rolled to a thickness of ~1.5 mm for preparing dilatometric specimens. The cold-rolled specimens were first annealed at 900 °C for 180 s, and then quenched to ambient temperature to obtain initial microstructure comprising ferrite and martensite structures. The specimens were annealed in a tubular resistance furnace at 800 °C for 360 s, then quickly placed in a salt bath furnace at 400 °C for 500 s, and finally quenched to room temperature. In order to study the austenite transformation behavior during the annealing stage, interrupted annealing tests were performed, i.e. heating to 760 °C, 780 °C and 800 °C, followed by rapid quenching to room temperature and annealing at 800 °C for 20s, followed by quenching to room temperature, respectively.",753.0,1046.0,30.08
533,0.0,0,0.0015,0,0.27,0,0,0,0.0,0.32,0.0,0,97.4885,0,0,0,1.26,0.22,0.0,0,0.0,0.0,0.0,0.008,0,0.002,0,0.28,0,0,0.15,0.0,0.0,0,0,0,"The steel was melted in a vacuum induction furnace with a capacity of 150 kg and cast into ingots. The chemical composition of the steel is given in Table 1. Ingots of experimental steel were forged into plates of 100 mm × 100 mm × 120 mm size, from which dilatometry specimens of dimensions 6 mm in diameter and 12 mm in length were machined for measurement of Ac1 and Ac3 using Gleeble-3800 thermo-mechanical simulator, and the results were 697 and 807 °C, respectively. Ingots of thickness ~100 mm were reheated at 1250 °C for 2 h for solution treatment and then hot rolled via 2 passes to a final thickness of ~12 mm. After hot rolling, two types of cooling processes were adopted during the phase transformation of austenite to bainite to control the precipitates and mechanical properties: (I) ultrafast cooling to ~630 °C and then air cooling to room temperature, the cooling rate of the ultrafast cooling was ~80 °C/s.",688.0,1124.0,17.2
534,0.0,0,0.0015,0,0.27,0,0,0,0.0,0.32,0.0,0,97.4885,0,0,0,1.26,0.22,0.0,0,0.0,0.0,0.0,0.008,0,0.002,0,0.28,0,0,0.15,0.0,0.0,0,0,0,"The steel was melted in a vacuum induction furnace with a capacity of 150 kg and cast into ingots. The chemical composition of the steel is given in Table 1. Ingots of experimental steel were forged into plates of 100 mm × 100 mm × 120 mm size, from which dilatometry specimens of dimensions 6 mm in diameter and 12 mm in length were machined for measurement of Ac1 and Ac3 using Gleeble-3800 thermo-mechanical simulator, and the results were 697 and 807 °C, respectively. Ingots of thickness ~100 mm were reheated at 1250 °C for 2 h for solution treatment and then hot rolled via 2 passes to a final thickness of ~12 mm. After hot rolling, two types of cooling processes were adopted during the phase transformation of austenite to bainite to control the precipitates and mechanical properties: (II) accelerated cooling to ~630 °C and then air cooling to room temperature, the cooling rate of the accelerated cooling was ~15 °C/s.",660.0,1100.0,17.84
535,0.058,0,0.0,0,0.038,0,0,0,0.0,0.72,1.48,0,92.272,0,0,0,1.0,0.57,0.0,0,0.04,3.48,0.0,0.012,0,0.009,0,0.27,0,0,0.013,0.038,0.0,0,0,0,"To investigate the effect of Cu and Ni elements on increasing the strength/toughness of high Ni HSLA steels, four chemical compositions with different weight percent of Cu and Ni (Ni to Cu ratio of about 2) were selected based on chemical composition of HSLA-100 (standard MIL-S-24645). Samples were numbered from A1 to A4 based on the gradual increment of Cu and Ni content. The four chemical compositions were melted in a 10 kg inductoterm induction furnace with the frequency of 75 kw. The ingots were then uniformed and pre-heated in an electric furnace held at 1200 °C with the precision of ± 10 °C. The ingots were hot rolled with a two stand rolling mill instrument with the rolls diameter of 400 mm and rolls width of 700 mm. The rolling process was applied in two stages: roughing stage with overall area reduction of 68% in both longitudinal and transfer directions; and finishing stage rolling with overall reduction of 47% in the longitudinal direction.",901.0,1163.0,12.63
536,0.061,0,0.0,0,0.04,0,0,0,0.0,0.69,2.08,0,91.049,0,0,0,1.01,0.58,0.0,0,0.04,4.12,0.0,0.012,0,0.008,0,0.26,0,0,0.014,0.036,0.0,0,0,0,"To investigate the effect of Cu and Ni elements on increasing the strength/toughness of high Ni HSLA steels, four chemical compositions with different weight percent of Cu and Ni (Ni to Cu ratio of about 2) were selected based on chemical composition of HSLA-100 (standard MIL-S-24645). Samples were numbered from A1 to A4 based on the gradual increment of Cu and Ni content. The four chemical compositions were melted in a 10 kg inductoterm induction furnace with the frequency of 75 kw. The ingots were then uniformed and pre-heated in an electric furnace held at 1200 °C with the precision of ± 10 °C. The ingots were hot rolled with a two stand rolling mill instrument with the rolls diameter of 400 mm and rolls width of 700 mm. The rolling process was applied in two stages: roughing stage with overall area reduction of 68% in both longitudinal and transfer directions; and finishing stage rolling with overall reduction of 47% in the longitudinal direction.",964.0,1206.0,11.82
537,0.049,0,0.0,0,0.051,0,0,0,0.0,0.72,3.33,0,88.061,0,0,0,1.01,0.61,0.0,0,0.03,5.9,0.0,0.012,0,0.005,0,0.19,0,0,0.012,0.02,0.0,0,0,0,"To investigate the effect of Cu and Ni elements on increasing the strength/toughness of high Ni HSLA steels, four chemical compositions with different weight percent of Cu and Ni (Ni to Cu ratio of about 2) were selected based on chemical composition of HSLA-100 (standard MIL-S-24645). Samples were numbered from A1 to A4 based on the gradual increment of Cu and Ni content. The four chemical compositions were melted in a 10 kg inductoterm induction furnace with the frequency of 75 kw. The ingots were then uniformed and pre-heated in an electric furnace held at 1200 °C with the precision of ± 10 °C. The ingots were hot rolled with a two stand rolling mill instrument with the rolls diameter of 400 mm and rolls width of 700 mm. The rolling process was applied in two stages: roughing stage with overall area reduction of 68% in both longitudinal and transfer directions; and finishing stage rolling with overall reduction of 47% in the longitudinal direction.",942.0,1190.0,12.66
538,0.064,0,0.0,0,0.052,0,0,0,0.0,0.66,4.16,0,85.517,0,0,0,1.0,0.59,0.0,0,0.04,7.65,0.0,0.012,0,0.005,0,0.21,0,0,0.014,0.026,0.0,0,0,0,"To investigate the effect of Cu and Ni elements on increasing the strength/toughness of high Ni HSLA steels, four chemical compositions with different weight percent of Cu and Ni (Ni to Cu ratio of about 2) were selected based on chemical composition of HSLA-100 (standard MIL-S-24645). Samples were numbered from A1 to A4 based on the gradual increment of Cu and Ni content. The four chemical compositions were melted in a 10 kg inductoterm induction furnace with the frequency of 75 kw. The ingots were then uniformed and pre-heated in an electric furnace held at 1200 °C with the precision of ± 10 °C. The ingots were hot rolled with a two stand rolling mill instrument with the rolls diameter of 400 mm and rolls width of 700 mm. The rolling process was applied in two stages: roughing stage with overall area reduction of 68% in both longitudinal and transfer directions; and finishing stage rolling with overall reduction of 47% in the longitudinal direction.",908.0,1128.0,11.14
539,0.058,0,0.0,0,0.038,0,0,0,0.0,0.72,1.48,0,92.272,0,0,0,1.0,0.57,0.0,0,0.04,3.48,0.0,0.012,0,0.009,0,0.27,0,0,0.013,0.038,0.0,0,0,0,"To investigate the effect of Cu and Ni elements on increasing the strength/toughness of high Ni HSLA steels, four chemical compositions with different weight percent of Cu and Ni (Ni to Cu ratio of about 2) were selected based on chemical composition of HSLA-100 (standard MIL-S-24645). Samples were numbered from A1 to A4 based on the gradual increment of Cu and Ni content. The four chemical compositions were melted in a 10 kg inductoterm induction furnace with the frequency of 75 kw. The ingots were then uniformed and pre-heated in an electric furnace held at 1200 °C with the precision of ± 10 °C. The ingots were hot rolled with a two stand rolling mill instrument with the rolls diameter of 400 mm and rolls width of 700 mm. The rolling process was applied in two stages: roughing stage with overall area reduction of 68% in both longitudinal and transfer directions; and finishing stage rolling with overall reduction of 47% in the longitudinal direction. One set of samples (A11, A21, A31, A41) were austenitized at 920 °C for 45 min in an induction furnace and directly quenched afterward.",838.0,1081.0,12.32
540,0.061,0,0.0,0,0.04,0,0,0,0.0,0.72,2.08,0,91.019,0,0,0,1.01,0.58,0.0,0,0.04,4.12,0.0,0.012,0,0.008,0,0.26,0,0,0.014,0.036,0.0,0,0,0,"To investigate the effect of Cu and Ni elements on increasing the strength/toughness of high Ni HSLA steels, four chemical compositions with different weight percent of Cu and Ni (Ni to Cu ratio of about 2) were selected based on chemical composition of HSLA-100 (standard MIL-S-24645). Samples were numbered from A1 to A4 based on the gradual increment of Cu and Ni content. The four chemical compositions were melted in a 10 kg inductoterm induction furnace with the frequency of 75 kw. The ingots were then uniformed and pre-heated in an electric furnace held at 1200 °C with the precision of ± 10 °C. The ingots were hot rolled with a two stand rolling mill instrument with the rolls diameter of 400 mm and rolls width of 700 mm. The rolling process was applied in two stages: roughing stage with overall area reduction of 68% in both longitudinal and transfer directions; and finishing stage rolling with overall reduction of 47% in the longitudinal direction. One set of samples (A11, A21, A31, A41) were austenitized at 920 °C for 45 min in an induction furnace and directly quenched afterward.",888.0,1106.0,12.27
541,0.049,0,0.0,0,0.051,0,0,0,0.0,0.72,3.33,0,88.061,0,0,0,1.01,0.61,0.0,0,0.03,5.9,0.0,0.012,0,0.005,0,0.19,0,0,0.012,0.02,0.0,0,0,0,"To investigate the effect of Cu and Ni elements on increasing the strength/toughness of high Ni HSLA steels, four chemical compositions with different weight percent of Cu and Ni (Ni to Cu ratio of about 2) were selected based on chemical composition of HSLA-100 (standard MIL-S-24645). Samples were numbered from A1 to A4 based on the gradual increment of Cu and Ni content. The four chemical compositions were melted in a 10 kg inductoterm induction furnace with the frequency of 75 kw. The ingots were then uniformed and pre-heated in an electric furnace held at 1200 °C with the precision of ± 10 °C. The ingots were hot rolled with a two stand rolling mill instrument with the rolls diameter of 400 mm and rolls width of 700 mm. The rolling process was applied in two stages: roughing stage with overall area reduction of 68% in both longitudinal and transfer directions; and finishing stage rolling with overall reduction of 47% in the longitudinal direction. One set of samples (A11, A21, A31, A41) were austenitized at 920 °C for 45 min in an induction furnace and directly quenched afterward.",889.0,1127.0,10.0
542,0.064,0,0.0,0,0.052,0,0,0,0.0,0.72,4.16,0,85.457,0,0,0,1.0,0.59,0.0,0,0.04,7.65,0.0,0.012,0,0.005,0,0.21,0,0,0.014,0.026,0.0,0,0,0,"To investigate the effect of Cu and Ni elements on increasing the strength/toughness of high Ni HSLA steels, four chemical compositions with different weight percent of Cu and Ni (Ni to Cu ratio of about 2) were selected based on chemical composition of HSLA-100 (standard MIL-S-24645). Samples were numbered from A1 to A4 based on the gradual increment of Cu and Ni content. The four chemical compositions were melted in a 10 kg inductoterm induction furnace with the frequency of 75 kw. The ingots were then uniformed and pre-heated in an electric furnace held at 1200 °C with the precision of ± 10 °C. The ingots were hot rolled with a two stand rolling mill instrument with the rolls diameter of 400 mm and rolls width of 700 mm. The rolling process was applied in two stages: roughing stage with overall area reduction of 68% in both longitudinal and transfer directions; and finishing stage rolling with overall reduction of 47% in the longitudinal direction. One set of samples (A11, A21, A31, A41) were austenitized at 920 °C for 45 min in an induction furnace and directly quenched afterward.",893.0,1166.0,11.47
543,0.058,0,0.0,0,0.038,0,0,0,0.0,0.72,1.48,0,92.272,0,0,0,1.0,0.57,0.0,0,0.04,3.48,0.0,0.012,0,0.009,0,0.27,0,0,0.013,0.038,0.0,0,0,0,"To investigate the effect of Cu and Ni elements on increasing the strength/toughness of high Ni HSLA steels, four chemical compositions with different weight percent of Cu and Ni (Ni to Cu ratio of about 2) were selected based on chemical composition of HSLA-100 (standard MIL-S-24645). Samples were numbered from A1 to A4 based on the gradual increment of Cu and Ni content. The four chemical compositions were melted in a 10 kg inductoterm induction furnace with the frequency of 75 kw. The ingots were then uniformed and pre-heated in an electric furnace held at 1200 °C with the precision of ± 10 °C. The ingots were hot rolled with a two stand rolling mill instrument with the rolls diameter of 400 mm and rolls width of 700 mm. The rolling process was applied in two stages: roughing stage with overall area reduction of 68% in both longitudinal and transfer directions; and finishing stage rolling with overall reduction of 47% in the longitudinal direction. Another set of samples (A12, A22, A32, A42) were aged at 650 °C for one hour after being austenitized and quenched in the previous stages.",841.0,863.0,16.18
544,0.061,0,0.0,0,0.04,0,0,0,0.0,0.69,2.08,0,91.049,0,0,0,1.01,0.58,0.0,0,0.04,4.12,0.0,0.012,0,0.008,0,0.26,0,0,0.014,0.036,0.0,0,0,0,"To investigate the effect of Cu and Ni elements on increasing the strength/toughness of high Ni HSLA steels, four chemical compositions with different weight percent of Cu and Ni (Ni to Cu ratio of about 2) were selected based on chemical composition of HSLA-100 (standard MIL-S-24645). Samples were numbered from A1 to A4 based on the gradual increment of Cu and Ni content. The four chemical compositions were melted in a 10 kg inductoterm induction furnace with the frequency of 75 kw. The ingots were then uniformed and pre-heated in an electric furnace held at 1200 °C with the precision of ± 10 °C. The ingots were hot rolled with a two stand rolling mill instrument with the rolls diameter of 400 mm and rolls width of 700 mm. The rolling process was applied in two stages: roughing stage with overall area reduction of 68% in both longitudinal and transfer directions; and finishing stage rolling with overall reduction of 47% in the longitudinal direction. Another set of samples (A12, A22, A32, A42) were aged at 650 °C for one hour after being austenitized and quenched in the previous stages.",883.0,927.0,18.21
545,0.049,0,0.0,0,0.051,0,0,0,0.0,0.69,3.33,0,88.09100000000001,0,0,0,1.01,0.61,0.0,0,0.03,5.9,0.0,0.012,0,0.005,0,0.19,0,0,0.012,0.02,0.0,0,0,0,"To investigate the effect of Cu and Ni elements on increasing the strength/toughness of high Ni HSLA steels, four chemical compositions with different weight percent of Cu and Ni (Ni to Cu ratio of about 2) were selected based on chemical composition of HSLA-100 (standard MIL-S-24645). Samples were numbered from A1 to A4 based on the gradual increment of Cu and Ni content. The four chemical compositions were melted in a 10 kg inductoterm induction furnace with the frequency of 75 kw. The ingots were then uniformed and pre-heated in an electric furnace held at 1200 °C with the precision of ± 10 °C. The ingots were hot rolled with a two stand rolling mill instrument with the rolls diameter of 400 mm and rolls width of 700 mm. The rolling process was applied in two stages: roughing stage with overall area reduction of 68% in both longitudinal and transfer directions; and finishing stage rolling with overall reduction of 47% in the longitudinal direction. Another set of samples (A12, A22, A32, A42) were aged at 650 °C for one hour after being austenitized and quenched in the previous stages.",768.0,1041.0,14.59
546,0.064,0,0.0,0,0.052,0,0,0,0.0,0.69,4.16,0,85.487,0,0,0,1.0,0.59,0.0,0,0.04,7.65,0.0,0.012,0,0.005,0,0.21,0,0,0.014,0.026,0.0,0,0,0,"To investigate the effect of Cu and Ni elements on increasing the strength/toughness of high Ni HSLA steels, four chemical compositions with different weight percent of Cu and Ni (Ni to Cu ratio of about 2) were selected based on chemical composition of HSLA-100 (standard MIL-S-24645). Samples were numbered from A1 to A4 based on the gradual increment of Cu and Ni content. The four chemical compositions were melted in a 10 kg inductoterm induction furnace with the frequency of 75 kw. The ingots were then uniformed and pre-heated in an electric furnace held at 1200 °C with the precision of ± 10 °C. The ingots were hot rolled with a two stand rolling mill instrument with the rolls diameter of 400 mm and rolls width of 700 mm. The rolling process was applied in two stages: roughing stage with overall area reduction of 68% in both longitudinal and transfer directions; and finishing stage rolling with overall reduction of 47% in the longitudinal direction. Another set of samples (A12, A22, A32, A42) were aged at 650 °C for one hour after being austenitized and quenched in the previous stages.",705.0,1072.0,14.34
547,0.0,0,0.0,0,0.01,0,0,0,0.0,25.8,0.0,0,67.67,0,0,0,0.27,3.42,0.01,0,0.34,2.03,0.0,0.0,0,0.0,0,0.25,0,0,0.2,0.0,0.0,0,0,0,"Two super FSS grades (26Cr-3.5Mo-2Ni and 29Cr-3.5Mo-2Ni, denoted hereafter by No. 1 and No. 2, respectively) were first melted in a 150-kg vacuum induction furnace. The casting ingots with a diameter of 120 mm were then hot forged to slabs of 35 mm × 300 mm × 600 mm in dimension at temperature of 1200 to 1000 °C, and the slabs were subsequently hot rolled to 6 mm plates at 1150-900 °C. Finally, these slabs were annealed for 10 min at temperature ranging from 980 to 1100 °C and after that, they were air-cooled.",675.0,720.0,16.0
548,0.0,0,0.0,0,0.008,0,0,0,0.0,29.1,0.0,0,64.31299999999999,0,0,0,0.3,3.5,0.009,0,0.37,1.96,0.0,0.0,0,0.0,0,0.28,0,0,0.16,0.0,0.0,0,0,0,"Two super FSS grades (26Cr-3.5Mo-2Ni and 29Cr-3.5Mo-2Ni, denoted hereafter by No. 1 and No. 2, respectively) were first melted in a 150-kg vacuum induction furnace. The casting ingots with a diameter of 120 mm were then hot forged to slabs of 35 mm × 300 mm × 600 mm in dimension at temperature of 1200 to 1000 °C, and the slabs were subsequently hot rolled to 6 mm plates at 1150-900 °C. Finally, these slabs were annealed for 10 min at temperature ranging from 980 to 1100 °C and after that, they were air-cooled.",740.0,770.0,18.0
549,4.11,0,0.0,0,0.298,0,0,0,0.0,0.0,0.0,0,74.449,0,0,0,20.56,0.0,0.015,0,0.0,0.0,0.0,0.006,0,0.002,0,0.45,0,0,0.0,0.11,0.0,0,0,0,The Fe-20/27Mn-4Al-0.3C non-magnetic steels were melted in a vacuum induction furnace during steel making. The cast ingots were forged into several billets with a size of 500 (L)×100 (W)×40 (H) mm3. These forged billets then underwent 7 passes hot rolling in the temperature range of 900-1100°C. The hot rolled steels with final thickness of 4mm were followed by annealing at 900°C for 30min. T,304.0,603.0,48.0
550,4.21,0,0.0,0,0.297,0,0,0,0.0,0.0,0.0,0,68.098,0,0,0,27.01,0.0,0.006,0,0.0,0.0,0.0,0.003,0,0.006,0,0.28,0,0,0.0,0.09,0.0,0,0,0,The Fe-20/27Mn-4Al-0.3C non-magnetic steels were melted in a vacuum induction furnace during steel making. The cast ingots were forged into several billets with a size of 500 (L)×100 (W)×40 (H) mm3. These forged billets then underwent 7 passes hot rolling in the temperature range of 900-1100°C. The hot rolled steels with final thickness of 4mm were followed by annealing at 900°C for 30min. T,292.0,597.0,46.5
551,0.005,0,0.0,0,0.15,0,0,0,0.0,1.66,0.041,0,93.705,0,0,0,0.34,0.46,0.0,0,0.0,3.26,0.0,0.011,0,0.008,0,0.36,0,0,0.0,0.0,0.0,0,0,0,"The chemical composition of the SA508-IV Ni-Cr-Mo low-alloy steel is listed in Table 1 . As shown in Fig. 1 , the specimens were subjected to a heat treatment of 1.5h at 920°C, followed by water quenching (WQ) to room temperature (RT), re-heating to 650°C for 30h and furnace cooling to RT. Specimens without the further TMEP treatment are termed as ""the as-received state"". The degradation procedure has been worked out with aging, followed by the 10% uniform cold strain (Fig. 1). After standard grinding and polishing, the samples were etched by 5 volume percent (vol.%) nital. The bulk content of Cu in this experimental steel is 0.041wt.%.",509.0,622.0,22.2
552,0.005,0,0.0,0,0.15,0,0,0,0.0,1.66,0.041,0,93.705,0,0,0,0.34,0.46,0.0,0,0.0,3.26,0.0,0.011,0,0.008,0,0.36,0,0,0.0,0.0,0.0,0,0,0,"The chemical composition of the SA508-IV Ni-Cr-Mo low-alloy steel is listed in Table 1 . As shown in Fig. 1 , the specimens were subjected to a heat treatment of 1.5h at 920°C, followed by water quenching (WQ) to room temperature (RT), re-heating to 650°C for 30h and furnace cooling to RT. Specimens without the further TMEP treatment are termed as ""the as-received state"". The degradation procedure has been worked out with aging, followed by the 10% uniform cold strain (Fig. 1). After standard grinding and polishing, the samples were etched by 5 volume percent (vol.%) nital. The bulk content of Cu in this experimental steel is 0.041wt.%. The tempering-degradation process in Ref.  is that holding the specimens at 520°C for 10h, and then air cooling to room temperature.",743.0,777.0,12.9
553,0.005,0,0.0,0,0.15,0,0,0,0.0,1.66,0.041,0,93.705,0,0,0,0.34,0.46,0.0,0,0.0,3.26,0.0,0.011,0,0.008,0,0.36,0,0,0.0,0.0,0.0,0,0,0,"The chemical composition of the SA508-IV Ni-Cr-Mo low-alloy steel is listed in Table 1 . As shown in Fig. 1 , the specimens were subjected to a heat treatment of 1.5h at 920°C, followed by water quenching (WQ) to room temperature (RT), re-heating to 650°C for 30h and furnace cooling to RT. Specimens without the further TMEP treatment are termed as ""the as-received state"". The degradation procedure has been worked out with aging, followed by the 10% uniform cold strain (Fig. 1). After standard grinding and polishing, the samples were etched by 5 volume percent (vol.%) nital. The bulk content of Cu in this experimental steel is 0.041wt.%. The tempering-degradation process in Ref.  is that holding the specimens at 520°C for 30h, and then air cooling to room temperature.",769.0,812.0,11.3
554,0.005,0,0.0,0,0.15,0,0,0,0.0,1.66,0.041,0,93.705,0,0,0,0.34,0.46,0.0,0,0.0,3.26,0.0,0.011,0,0.008,0,0.36,0,0,0.0,0.0,0.0,0,0,0,"The chemical composition of the SA508-IV Ni-Cr-Mo low-alloy steel is listed in Table 1 . As shown in Fig. 1 , the specimens were subjected to a heat treatment of 1.5h at 920°C, followed by water quenching (WQ) to room temperature (RT), re-heating to 650°C for 30h and furnace cooling to RT. Specimens without the further TMEP treatment are termed as ""the as-received state"". The degradation procedure has been worked out with aging, followed by the 10% uniform cold strain (Fig. 1). After standard grinding and polishing, the samples were etched by 5 volume percent (vol.%) nital. The bulk content of Cu in this experimental steel is 0.041wt.%. The tempering-degradation process in Ref.  is that holding the specimens at 520°C for 90h, and then air cooling to room temperature.",803.0,866.0,14.7
555,0.005,0,0.0,0,0.15,0,0,0,0.0,1.66,0.041,0,93.705,0,0,0,0.34,0.46,0.0,0,0.0,3.26,0.0,0.011,0,0.008,0,0.36,0,0,0.0,0.0,0.0,0,0,0,"The chemical composition of the SA508-IV Ni-Cr-Mo low-alloy steel is listed in Table 1 . As shown in Fig. 1 , the specimens were subjected to a heat treatment of 1.5h at 920°C, followed by water quenching (WQ) to room temperature (RT), re-heating to 650°C for 30h and furnace cooling to RT. Specimens without the further TMEP treatment are termed as ""the as-received state"". The degradation procedure has been worked out with aging, followed by the 10% uniform cold strain (Fig. 1). After standard grinding and polishing, the samples were etched by 5 volume percent (vol.%) nital. The bulk content of Cu in this experimental steel is 0.041wt.%. The tempering-degradation process in Ref.  is that holding the specimens at 520°C for 180h, and then air cooling to room temperature.",797.0,854.0,13.0
556,0.04,0,0.0,0,0.07,0,0,0,0.0,0.0,0.0,0,98.1,0,0,0,1.47,0.0,0.0,0,0.0,0.0,0.0,0.0,0,0.0,0,0.32,0,0,0.0,0.0,0.0,0,0,0,"The alloys were prepared using vacuum induction melting into 5.7kg ingots. The ingots were forged and rolled at 1100°C into 15mm thick slabs. The slabs were then heated to 1250°C and held for 30min to dissolve any precipitates and then rolled to 75% reduction at 900°C. After rolling the specimens were first air cooled to 650°C and held for 5min, followed by air cooling to 500°C where it was held for 60min and then furnace cooled to room temperature.",267.0,401.0,33.0
557,0.04,0,0.0,0,0.07,0,0,0,0.0,0.0,0.0,0,97.94,0,0,0,1.34,0.2,0.0,0,0.0,0.0,0.0,0.0,0,0.0,0,0.32,0,0,0.09,0.0,0.0,0,0,0,"The alloys were prepared using vacuum induction melting into 5.7kg ingots. The ingots were forged and rolled at 1100°C into 15mm thick slabs. The slabs were then heated to 1250°C and held for 30min to dissolve any precipitates and then rolled to 75% reduction at 900°C. After rolling the specimens were first air cooled to 650°C and held for 5min, followed by air cooling to 500°C where it was held for 60min and then furnace cooled to room temperature.",642.0,770.0,16.0
558,0.04,0,0.0,0,0.07,0,0,0,0.0,0.0,1.17,0,96.55,0,0,0,1.53,0.21,0.0,0,0.0,0.0,0.0,0.0,0,0.0,0,0.34,0,0,0.09,0.0,0.0,0,0,0,"The alloys were prepared using vacuum induction melting into 5.7kg ingots. The ingots were forged and rolled at 1100°C into 15mm thick slabs. The slabs were then heated to 1250°C and held for 30min to dissolve any precipitates and then rolled to 75% reduction at 900°C. After rolling the specimens were first air cooled to 650°C and held for 5min, followed by air cooling to 500°C where it was held for 60min and then furnace cooled to room temperature.",732.0,853.0,16.6
559,0.015,0,0.0,0,0.0,0,0,0,0.0,17.3,0.0,0,71.935,0,0,0,1.63,0.12,0.0,0,0.04,8.45,0.0,0.03,0,0.0,0,0.4,0,0,0.0,0.08,0.0,0,0,0,"304 austenitic stainless steel of chemical composition listed in Table 1 was studied. The steel sheet of dimensions 50 mm × 60 mm × 120 mm was homogenized at 1200 °C for 3 h before hot rolling via 7 passes using Φ450 mm trial rolling mill and thickness was reduced from 50 to 4.5 mm. The start and finish rolling temperatures were 1180 °C and 1080 °C, respectively. The hot-rolled sheet was water-quenched to ambient temperature. The three-stage cold rolling and annealing treatments to obtain nano/ultrafine grains is schematically presented in Fig. 1. Multistage unidirectional cold rolling with uniform reduction in thickness was carried out at room temperature using a four-calendar rolling mill with oil lubrication, and the final thickness of 0.7 mm and total reduction of ~ 85%. Annealing treatments were performed in an electric furnace.",330.0,765.0,90.0
560,0.015,0,0.0,0,0.0,0,0,0,0.0,17.3,0.0,0,71.935,0,0,0,1.63,0.12,0.0,0,0.04,8.45,0.0,0.03,0,0.0,0,0.4,0,0,0.0,0.08,0.0,0,0,0,"304 austenitic stainless steel of chemical composition listed in Table 1 was studied. The steel sheet of dimensions 50 mm × 60 mm × 120 mm was homogenized at 1200 °C for 3 h before hot rolling via 7 passes using Φ450 mm trial rolling mill and thickness was reduced from 50 to 4.5 mm. The start and finish rolling temperatures were 1180 °C and 1080 °C, respectively. The hot-rolled sheet was water-quenched to ambient temperature. The three-stage cold rolling and annealing treatments to obtain nano/ultrafine grains is schematically presented in Fig. 1. Multistage unidirectional cold rolling with uniform reduction in thickness was carried out at room temperature using a four-calendar rolling mill with oil lubrication, and the final thickness of 0.7 mm and total reduction of ~ 85%. Annealing treatments were performed in an electric furnace.",370.0,835.0,79.0
561,0.015,0,0.0,0,0.0,0,0,0,0.0,17.3,0.0,0,71.935,0,0,0,1.63,0.12,0.0,0,0.04,8.45,0.0,0.03,0,0.0,0,0.4,0,0,0.0,0.08,0.0,0,0,0,"304 austenitic stainless steel of chemical composition listed in Table 1 was studied. The steel sheet of dimensions 50 mm × 60 mm × 120 mm was homogenized at 1200 °C for 3 h before hot rolling via 7 passes using Φ450 mm trial rolling mill and thickness was reduced from 50 to 4.5 mm. The start and finish rolling temperatures were 1180 °C and 1080 °C, respectively. The hot-rolled sheet was water-quenched to ambient temperature. The three-stage cold rolling and annealing treatments to obtain nano/ultrafine grains is schematically presented in Fig. 1. Multistage unidirectional cold rolling with uniform reduction in thickness was carried out at room temperature using a four-calendar rolling mill with oil lubrication, and the final thickness of 0.7 mm and total reduction of ~ 85%. Annealing treatments were performed in an electric furnace.",430.0,820.0,72.0
562,0.015,0,0.0,0,0.0,0,0,0,0.0,17.3,0.0,0,71.935,0,0,0,1.63,0.12,0.0,0,0.04,8.45,0.0,0.03,0,0.0,0,0.4,0,0,0.0,0.08,0.0,0,0,0,"304 austenitic stainless steel of chemical composition listed in Table 1 was studied. The steel sheet of dimensions 50 mm × 60 mm × 120 mm was homogenized at 1200 °C for 3 h before hot rolling via 7 passes using Φ450 mm trial rolling mill and thickness was reduced from 50 to 4.5 mm. The start and finish rolling temperatures were 1180 °C and 1080 °C, respectively. The hot-rolled sheet was water-quenched to ambient temperature. The three-stage cold rolling and annealing treatments to obtain nano/ultrafine grains is schematically presented in Fig. 1. Multistage unidirectional cold rolling with uniform reduction in thickness was carried out at room temperature using a four-calendar rolling mill with oil lubrication, and the final thickness of 0.7 mm and total reduction of ~ 85%. Annealing treatments were performed in an electric furnace.",1055.0,1480.0,10.0
563,0.015,0,0.0,0,0.0,0,0,0,0.0,17.3,0.0,0,71.935,0,0,0,1.63,0.12,0.0,0,0.04,8.45,0.0,0.03,0,0.0,0,0.4,0,0,0.0,0.08,0.0,0,0,0,"304 austenitic stainless steel of chemical composition listed in Table 1 was studied. The steel sheet of dimensions 50 mm × 60 mm × 120 mm was homogenized at 1200 °C for 3 h before hot rolling via 7 passes using Φ450 mm trial rolling mill and thickness was reduced from 50 to 4.5 mm. The start and finish rolling temperatures were 1180 °C and 1080 °C, respectively. The hot-rolled sheet was water-quenched to ambient temperature. The three-stage cold rolling and annealing treatments to obtain nano/ultrafine grains is schematically presented in Fig. 1. Multistage unidirectional cold rolling with uniform reduction in thickness was carried out at room temperature using a four-calendar rolling mill with oil lubrication, and the final thickness of 0.7 mm and total reduction of ~ 85%. Annealing treatments were performed in an electric furnace.",1120.0,1440.0,12.0
564,0.015,0,0.0,0,0.0,0,0,0,0.0,17.3,0.0,0,71.935,0,0,0,1.63,0.12,0.0,0,0.04,8.45,0.0,0.03,0,0.0,0,0.4,0,0,0.0,0.08,0.0,0,0,0,"304 austenitic stainless steel of chemical composition listed in Table 1 was studied. The steel sheet of dimensions 50 mm × 60 mm × 120 mm was homogenized at 1200 °C for 3 h before hot rolling via 7 passes using Φ450 mm trial rolling mill and thickness was reduced from 50 to 4.5 mm. The start and finish rolling temperatures were 1180 °C and 1080 °C, respectively. The hot-rolled sheet was water-quenched to ambient temperature. The three-stage cold rolling and annealing treatments to obtain nano/ultrafine grains is schematically presented in Fig. 1. Multistage unidirectional cold rolling with uniform reduction in thickness was carried out at room temperature using a four-calendar rolling mill with oil lubrication, and the final thickness of 0.7 mm and total reduction of ~ 85%. Annealing treatments were performed in an electric furnace.",885.0,1160.0,20.0
565,0.12,0,0.0,0,0.0046,0,0,0,12.32,0.0,0.0,0,63.5166,0,0,0,0.021,3.99,0.0,0,0.0,18.39,0.0,0.005,0,0.0028,0,0.0,0,0,1.63,0.0,0.0,0,0,0,"The maraging steel used in this study was of 350 Grade vacuum induction melted quality forging of 70mm diameter, in double solution-treated (950°C-2h air-cooled, followed by 820°C-2h air-cooled) condition. Cylindrical tensile specimens of 4mm diameter and 20mm gage length and standard Charpy V-notch impact specimens of 10mm×10mm×55mm were machined along the half-radius location of the rod, with their long axis coinciding with the length of the rod. Ageing of the tensile and impact specimens was carried out in a Kanthal air furnace with a temperature accuracy of ±5°C. Ageing was terminated by quenching the specimens in water maintained at 27°C. After 1 h of ageing at 640 °C the sample possessed an excellent toughness.",1504.0,1715.0,10.7
566,0.12,0,0.0,0,0.0046,0,0,0,12.32,0.0,0.0,0,63.5166,0,0,0,0.021,3.99,0.0,0,0.0,18.39,0.0,0.005,0,0.0028,0,0.0,0,0,1.63,0.0,0.0,0,0,0,"The maraging steel used in this study was of 350 Grade vacuum induction melted quality forging of 70mm diameter, in double solution-treated (950°C-2h air-cooled, followed by 820°C-2h air-cooled) condition. Cylindrical tensile specimens of 4mm diameter and 20mm gage length and standard Charpy V-notch impact specimens of 10mm×10mm×55mm were machined along the half-radius location of the rod, with their long axis coinciding with the length of the rod. Ageing of the tensile and impact specimens was carried out in a Kanthal air furnace with a temperature accuracy of ±5°C. Ageing was terminated by quenching the specimens in water maintained at 27°C. After 2 h of ageing at 640 °C the sample possessed an excellent toughness.",1414.0,1615.0,11.3
567,0.12,0,0.0,0,0.0046,0,0,0,12.32,0.0,0.0,0,63.5166,0,0,0,0.021,3.99,0.0,0,0.0,18.39,0.0,0.005,0,0.0028,0,0.0,0,0,1.63,0.0,0.0,0,0,0,"The maraging steel used in this study was of 350 Grade vacuum induction melted quality forging of 70mm diameter, in double solution-treated (950°C-2h air-cooled, followed by 820°C-2h air-cooled) condition. Cylindrical tensile specimens of 4mm diameter and 20mm gage length and standard Charpy V-notch impact specimens of 10mm×10mm×55mm were machined along the half-radius location of the rod, with their long axis coinciding with the length of the rod. Ageing of the tensile and impact specimens was carried out in a Kanthal air furnace with a temperature accuracy of ±5°C. Ageing was terminated by quenching the specimens in water maintained at 27°C. After 4 h of ageing at 640 °C the sample possessed an excellent toughness.",1308.0,1534.0,12.2
568,0.12,0,0.0,0,0.0046,0,0,0,12.32,0.0,0.0,0,63.5166,0,0,0,0.021,3.99,0.0,0,0.0,18.39,0.0,0.005,0,0.0028,0,0.0,0,0,1.63,0.0,0.0,0,0,0,"The maraging steel used in this study was of 350 Grade vacuum induction melted quality forging of 70mm diameter, in double solution-treated (950°C-2h air-cooled, followed by 820°C-2h air-cooled) condition. Cylindrical tensile specimens of 4mm diameter and 20mm gage length and standard Charpy V-notch impact specimens of 10mm×10mm×55mm were machined along the half-radius location of the rod, with their long axis coinciding with the length of the rod. Ageing of the tensile and impact specimens was carried out in a Kanthal air furnace with a temperature accuracy of ±5°C. Ageing was terminated by quenching the specimens in water maintained at 27°C. After 6 h of ageing at 640 °C the sample possessed an excellent toughness.",1211.0,1474.0,12.2
569,0.12,0,0.0,0,0.0046,0,0,0,12.32,0.0,0.0,0,63.5166,0,0,0,0.021,3.99,0.0,0,0.0,18.39,0.0,0.005,0,0.0028,0,0.0,0,0,1.63,0.0,0.0,0,0,0,"The maraging steel used in this study was of 350 Grade vacuum induction melted quality forging of 70mm diameter, in double solution-treated (950°C-2h air-cooled, followed by 820°C-2h air-cooled) condition. Cylindrical tensile specimens of 4mm diameter and 20mm gage length and standard Charpy V-notch impact specimens of 10mm×10mm×55mm were machined along the half-radius location of the rod, with their long axis coinciding with the length of the rod. Ageing of the tensile and impact specimens was carried out in a Kanthal air furnace with a temperature accuracy of ±5°C. Ageing was terminated by quenching the specimens in water maintained at 27°C. After 8 h of ageing at 640 °C the sample possessed an excellent toughness.",1203.0,1458.0,13.1
570,0.0,0,0.0,0,0.039,0,0,0,0.0,0.0,0.0,0,98.5278,0,0,0,1.1,0.0,0.0012,0,0.055,0.0,0.0,0.001,0,0.001,0,0.26,0,0,0.015,0.0,0.0,0,0,0,"These steels were melted in a vacuum induction furnace and cast into the ingots. They were hot-rolled to 30 mm thick slabs. After soaking at 1,230 °C for 3.6 ks, they were hot-rolled to 6 mm thick at finishing temperature of 880 °C followed by soaking at 650 °C for 3.6 ks and furnace cooling at a simulation of the hot-coiling.",525.0,595.0,22.8
571,0.005,0,0.0,0,0.027,0,0,0,0.0,0.0,0.0,0,98.4178,0,0,0,1.11,0.14,0.003,0,0.081,0.0,0.0,0.0092,0,0.007,0,0.2,0,0,0.0,0.0,0.0,0,0,0,"These steels were melted in a vacuum induction furnace and cast into the ingots. They were hot-rolled to 30 mm thick slabs. After soaking at 1,230 °C for 3.6 ks, they were hot-rolled to 6 mm thick at finishing temperature of 880 °C followed by soaking at 650 °C for 3.6 ks and furnace cooling at a simulation of the hot-coiling.",600.0,640.0,23.5
