Repository: Jack-Liu0227/inversedesign

# InverseDesign (Agno + Fewshot + HITL)

一个用于新材料推荐与性能预测的工作流项目：

- `material_recommender_agent`：基于历史数据（CSV 知识库）推荐候选组分。
- `material_predictor_agent`：基于相似样本检索（few-shot）预测性能。
- `material_discovery_workflow`：人在回路（HITL）闭环，支持暂停、人工确认、实验反馈、继续迭代。

## 1. 项目结构

```text
inversedesign/
├─ datasets/                  # 各类合金数据
├─ examples/                  # 旧示例代码
├─ src/
│  ├─ agents/
│  │  ├─ material_recommender_agent.py
│  │  ├─ material_predictor_agent.py
│  │  └─ material_review_agent.py
│  ├─ fewshot/
│  │  ├─ skills/
│  │  │  ├─ dataset_registry.json   # 数据集配置（可配置）
│  │  │  └─ routing_rules.json      # 路由规则（可配置）
│  │  ├─ predictor.py
│  │  └─ dataset_registry.py
│  ├─ workflows/

File: datasets/Steel/steel.csv (part 14 of 16)
ID,Al(wt%),As(wt%),B(wt%),Bi(wt%),C(wt%),Ca(wt%),Ce(wt%),Cl(wt%),Co(wt%),Cr(wt%),Cu(wt%),F(wt%),Fe(wt%),H(wt%),La(wt%),Mg(wt%),Mn(wt%),Mo(wt%),N(wt%),Na(wt%),Nb(wt%),Ni(wt%),O(wt%),P(wt%),Pb(wt%),S(wt%),Sb(wt%),Si(wt%),Sn(wt%),Ta(wt%),Ti(wt%),V(wt%),W(wt%),Y(wt%),Zn(wt%),Zr(wt%),Processing_Description,YS(MPa),UTS(MPa),El(%)
572,0.75,0,0.0,0,0.06,0,0,0,0.0,11.5,0.0,0,74.49000000000001,0,0,0,4.85,3.0,0.0,0,0.0,4.5,0.0,0.025,0,0.025,0,0.8,0,0,0.0,0.0,0.0,0,0,0,"The nominal chemical compositions and mechanical properties are given in Tables 1 and 2 , respectively. The standard steps of heat treatment condition RH520 are expressed as follows: solution treatment (1050°C×30min, air-cooled)→cold treatment (-78°C×4h)→aging treatment (520°C×2h, air-cooled). The specimens are ground with sand paper and mechanically polish to 0.5μm, then electrolytic polishing for relief of casehardening. The RH status for the steel is the standard heat treatment and it is suitable for manufacturing components by rods, plates and so on.",1410.0,1605.0,15.7
573,0.75,0,0.0,0,0.06,0,0,0,0.0,11.5,0.0,0,74.49000000000001,0,0,0,4.85,3.0,0.0,0,0.0,4.5,0.0,0.025,0,0.025,0,0.8,0,0,0.0,0.0,0.0,0,0,0,"The nominal chemical compositions and mechanical properties are given in Tables 1 and 2 , respectively. TH560 are solution treatment (1050°C×30min, air-cooled)→adjusting treatment (760°C×2h, air-cooled)→aging treatment (560°C×2h, air-cooled). The specimens are ground with sand paper and mechanically polish to 0.5μm, then electrolytic polishing for relief of casehardening. The RH status for the steel is the standard heat treatment and it is suitable for manufacturing components by rods, plates and so on.",1420.0,1640.0,14.0
574,0.0,0,0.0,0,0.21,0,0,0,0.0,0.85,0.0,0,90.93,0,0,0,3.0,0.21,0.0,0,0.0,3.0,0.0,0.0,0,0.0,0,1.8,0,0,0.0,0.0,0.0,0,0,0,"It was made in a vacuum induction furnace and cast as ingots. The ingot was hot forged into block of thickness ~50 mm. After austenitization at 1200 °C for 2 h, the block was hot rolled to plate of thickness ~6 mm via 7 passes and the finish rolling temperature was higher than 900 °C, followed by air cooling to room temperature. Dilatometry experiments were carried out to study the Ms temperature using cylindrical specimens of dimensions φ 3 × 10 mm2 machined from the hot rolled plate with length direction perpendicular to the rolling direction. The plates were heated to 1100 °C, and held for  1 h. They were subsequently austempered at 300 °C for 1 h to ensure low temperature bainitic transformation, followed by air cooling to room temperature.",990.0,1591.0,13.7
575,0.0,0,0.0,0,0.21,0,0,0,0.0,0.85,0.0,0,90.93,0,0,0,3.0,0.21,0.0,0,0.0,3.0,0.0,0.0,0,0.0,0,1.8,0,0,0.0,0.0,0.0,0,0,0,"It was made in a vacuum induction furnace and cast as ingots. The ingot was hot forged into block of thickness ~50 mm. After austenitization at 1200 °C for 2 h, the block was hot rolled to plate of thickness ~6 mm via 7 passes and the finish rolling temperature was higher than 900 °C, followed by air cooling to room temperature. Dilatometry experiments were carried out to study the Ms temperature using cylindrical specimens of dimensions φ 3 × 10 mm2 machined from the hot rolled plate with length direction perpendicular to the rolling direction. The plates were heated to 1100 °C, and held for  1 h. They were subsequently austempered at 300 °C for 3 h to ensure low temperature bainitic transformation, followed by air cooling to room temperature.",876.0,1538.0,15.9
576,0.0,0,0.0,0,0.21,0,0,0,0.0,0.85,0.0,0,90.93,0,0,0,3.0,0.21,0.0,0,0.0,3.0,0.0,0.0,0,0.0,0,1.8,0,0,0.0,0.0,0.0,0,0,0,"It was made in a vacuum induction furnace and cast as ingots. The ingot was hot forged into block of thickness ~50 mm. After austenitization at 1200 °C for 2 h, the block was hot rolled to plate of thickness ~6 mm via 7 passes and the finish rolling temperature was higher than 900 °C, followed by air cooling to room temperature. Dilatometry experiments were carried out to study the Ms temperature using cylindrical specimens of dimensions φ 3 × 10 mm2 machined from the hot rolled plate with length direction perpendicular to the rolling direction. The plates were heated to 1100 °C, and held for  1 h. They were subsequently austempered at 300 °C for 10 h to ensure low temperature bainitic transformation, followed by air cooling to room temperature.",864.0,1565.0,15.0
577,0.0,0,0.0,0,0.21,0,0,0,0.0,0.85,0.0,0,90.93,0,0,0,3.0,0.21,0.0,0,0.0,3.0,0.0,0.0,0,0.0,0,1.8,0,0,0.0,0.0,0.0,0,0,0,"It was made in a vacuum induction furnace and cast as ingots. The ingot was hot forged into block of thickness ~50 mm. After austenitization at 1200 °C for 2 h, the block was hot rolled to plate of thickness ~6 mm via 7 passes and the finish rolling temperature was higher than 900 °C, followed by air cooling to room temperature. Dilatometry experiments were carried out to study the Ms temperature using cylindrical specimens of dimensions φ 3 × 10 mm2 machined from the hot rolled plate with length direction perpendicular to the rolling direction. The plates were heated to 950 °C, and held for 3 min. They were subsequently austempered at 300 °C for 1 h to ensure low temperature bainitic transformation, followed by air cooling to room temperature.",1062.0,1753.0,14.9
578,0.0,0,0.0,0,0.21,0,0,0,0.0,0.85,0.0,0,90.93,0,0,0,3.0,0.21,0.0,0,0.0,3.0,0.0,0.0,0,0.0,0,1.8,0,0,0.0,0.0,0.0,0,0,0,"It was made in a vacuum induction furnace and cast as ingots. The ingot was hot forged into block of thickness ~50 mm. After austenitization at 1200 °C for 2 h, the block was hot rolled to plate of thickness ~6 mm via 7 passes and the finish rolling temperature was higher than 900 °C, followed by air cooling to room temperature. Dilatometry experiments were carried out to study the Ms temperature using cylindrical specimens of dimensions φ 3 × 10 mm2 machined from the hot rolled plate with length direction perpendicular to the rolling direction. The plates were heated to 950 °C, and held for 3 min. They were subsequently austempered at 300 °C for 3 h to ensure low temperature bainitic transformation, followed by air cooling to room temperature.",1020.0,1680.0,16.6
579,0.0,0,0.0,0,0.21,0,0,0,0.0,0.85,0.0,0,90.93,0,0,0,3.0,0.21,0.0,0,0.0,3.0,0.0,0.0,0,0.0,0,1.8,0,0,0.0,0.0,0.0,0,0,0,"It was made in a vacuum induction furnace and cast as ingots. The ingot was hot forged into block of thickness ~50 mm. After austenitization at 1200 °C for 2 h, the block was hot rolled to plate of thickness ~6 mm via 7 passes and the finish rolling temperature was higher than 900 °C, followed by air cooling to room temperature. Dilatometry experiments were carried out to study the Ms temperature using cylindrical specimens of dimensions φ 3 × 10 mm2 machined from the hot rolled plate with length direction perpendicular to the rolling direction. The plates were heated to 950 °C, and held for 3 min. They were subsequently austempered at 300 °C for 10 h to ensure low temperature bainitic transformation, followed by air cooling to room temperature.",1000.0,1656.0,16.3
580,0.005,0,0.0,0,0.065,0,0,0,0.0,12.3,0.22,0,81.755,0,0,0,0.73,0.45,0.0,0,0.0,3.78,0.0,0.027,0,0.008,0,0.62,0,0,0.0,0.04,0.0,0,0,0,"The chemical composition analyzed using Thermo Jarrell Ash spark emission spectroscope is shown in Table 1. Ltd., India provided the ingot of this material. For hot compression work, 15mm long and 10mm diameter specimens were machined from this ingot according to the ASTM E209 standard . Specimens were homogenised by heating at 5°Cs-1 to 1100°C and by holding at this temperature for 120s.",725.0,792.0,18.0
581,0.005,0,0.0,0,0.065,0,0,0,0.0,12.3,0.22,0,81.755,0,0,0,0.73,0.45,0.0,0,0.0,3.78,0.0,0.027,0,0.008,0,0.62,0,0,0.0,0.04,0.0,0,0,0,"The chemical composition analyzed using Thermo Jarrell Ash spark emission spectroscope is shown in Table 1. Ltd., India provided the ingot of this material. For hot compression work, 15mm long and 10mm diameter specimens were machined from this ingot according to the ASTM E209 standard . Specimens were homogenised by heating at 5°Cs-1 to 1100°C and by holding at this temperature for 120s. The specimens were cooled at 1°Cs-1 to the deformation temperature. Temperatures of deformation viz. 950°C and strain rates viz. 0.001s-1 were chosen. The specimens were compressed along the length by 50%. The specimens were 0.76mm thick, 1.62mm wide and 4mm long ( Fig. 2). ",586.0,974.0,26.0
582,0.005,0,0.0,0,0.065,0,0,0,0.0,12.3,0.22,0,81.755,0,0,0,0.73,0.45,0.0,0,0.0,3.78,0.0,0.027,0,0.008,0,0.62,0,0,0.0,0.04,0.0,0,0,0,"The chemical composition analyzed using Thermo Jarrell Ash spark emission spectroscope is shown in Table 1. Ltd., India provided the ingot of this material. For hot compression work, 15mm long and 10mm diameter specimens were machined from this ingot according to the ASTM E209 standard . Specimens were homogenised by heating at 5°Cs-1 to 1100°C and by holding at this temperature for 120s. The specimens were cooled at 1°Cs-1 to the deformation temperature. Temperatures of deformation viz. 1050°C and strain rates viz. 10s-1 were chosen. The specimens were compressed along the length by 50%. The specimens were 0.76mm thick, 1.62mm wide and 4mm long ( Fig. 2).",650.0,1015.0,22.0
583,0.02,0,0.002,0,0.0206,0,0,0,0.0,0.199,0.0,0,98.5903,0,0,0,1.1191,0.003,0.0,0,0.0,0.0,0.0,0.019,0,0.0,0,0.007,0,0,0.02,0.0,0.0,0,0,0,This material is obtained by hot rolling. The material studied in this work is a ferrite-pearlite 22MnB5 steel commercially referred to as Usibor 1500. Its chemical composition is given in Table 1 . The material was produced in the form of rolled sheets and contain non-metallic inclusions (Al2O3).,1140.0,1580.0,5.0
584,0.0638,0,0.005,0,0.0018,0,0,0,0.0,0.0,0.079,0,99.6007,0,0,0,0.136,0.0,0.0014,0,0.002,0.0,0.0,0.0543,0,0.0091,0,0.0454,0,0,0.0015,0.0,0.0,0,0,0,"Table 1 lists the chemical compositions of the steels as prepared by laboratory vacuum-induction melting. The specimens were square as-cast slabs of 60mm thickness, 170mm width, and 200mm length. After 1200°C furnace homogenization, the specimens were subjected to a hot-rolling. Specially, the slabs were fed into a rolling mill and passed through seven times, producing 3.2mm-thick hot sheets. The rolling temperature at finishing was about 900°C. After rolling, the hot bands were cooled by a water cooling system. In an investigation of the coiling temperature effect, the coiling temperature of steels A and B was increased from 500 to 600°C. The hot-rolled sheets were then cold-rolled into 0.7mm thicknesses, after which they were annealed at 800°C in an infrared furnace.",236.0,356.0,39.0
585,0.0638,0,0.005,0,0.0019,0,0,0,0.0,0.0,0.078,0,99.6033,0,0,0,0.141,0.0,0.0014,0,0.0019,0.0,0.0,0.0532,0,0.009,0,0.04,0,0,0.0015,0.0,0.0,0,0,0,"Table 1 lists the chemical compositions of the steels as prepared by laboratory vacuum-induction melting. The specimens were square as-cast slabs of 60mm thickness, 170mm width, and 200mm length. After 1200°C furnace homogenization, the specimens were subjected to a hot-rolling. Specially, the slabs were fed into a rolling mill and passed through seven times, producing 3.2mm-thick hot sheets. The rolling temperature at finishing was about 900°C. After rolling, the hot bands were cooled by a water cooling system. In an investigation of the coiling temperature effect, the coiling temperature of steels A and B was increased from 500 to 600°C. The hot-rolled sheets were then cold-rolled into 0.7mm thicknesses, after which they were annealed at 800°C in an infrared furnace.",221.0,342.0,40.0
586,0.046,0,0.0,0,0.0016,0,0,0,0.0,0.0,0.06,0,99.6229,0,0,0,0.144,0.0,0.002,0,0.001,0.0,0.0,0.055,0,0.0085,0,0.055,0,0,0.004,0.0,0.0,0,0,0,"Table 1 lists the chemical compositions of the steels as prepared by laboratory vacuum-induction melting. The specimens were square as-cast slabs of 60mm thickness, 170mm width, and 200mm length. After 1200°C furnace homogenization, the specimens were subjected to a hot-rolling. Specially, the slabs were fed into a rolling mill and passed through seven times, producing 3.2mm-thick hot sheets. The rolling temperature at finishing was about 900°C. After rolling, the hot bands were cooled by a water cooling system. In an investigation of the coiling temperature effect, the coiling temperature of steels A and B was increased from 500 to 600°C. The hot-rolled sheets were then cold-rolled into 0.7mm thicknesses, after which they were annealed at 800°C in an infrared furnace.",240.0,347.0,42.0
587,1.94,0,0.0,0,0.21,0,0,0,0.0,0.0,0.0,0,87.6426,0,0,0,10.2,0.0,0.0003,0,0.0,0.0,0.0,0.0001,0,0.007,0,0.0,0,0,0.0,0.0,0.0,0,0,0,"A medium-Mn steel (Table 1 ) ingot with dimension of 150 mm*100 mm*250 mm was manufactured by vacuum induction melting. The ingot was austenitized at 1200 °C for 1 h and then hot-rolled to 4-mm thickness. The hot-rolled plate was annealed at 650 °C for 1 h, then cold-rolled to 2-mm thickness with a total reduction ratio of 50%. After cold rolling, the microstructure was deformed martensite, which was heat treated in two ways to achieve different grain morphology (Fig. 1 ). To obtain diverse fractions and mechanical stability of the austenite, the steel was intercritically annealed at 650 °C, and quenched in water.",909.0,1011.0,56.5
588,1.94,0,0.0,0,0.21,0,0,0,0.0,0.0,0.0,0,87.6426,0,0,0,10.2,0.0,0.0003,0,0.0,0.0,0.0,0.0001,0,0.007,0,0.0,0,0,0.0,0.0,0.0,0,0,0,"A medium-Mn steel (Table 1 ) ingot with dimension of 150 mm*100 mm*250 mm was manufactured by vacuum induction melting. The ingot was austenitized at 1200 °C for 1 h and then hot-rolled to 4-mm thickness. The hot-rolled plate was annealed at 650 °C for 1 h, then cold-rolled to 2-mm thickness with a total reduction ratio of 50%. After cold rolling, the microstructure was deformed martensite, which was heat treated in two ways to achieve different grain morphology (Fig. 1 ). To obtain diverse fractions and mechanical stability of the austenite, the steel was intercritically annealed at 700 °C, and quenched in water.",506.0,1455.0,26.1
589,1.94,0,0.0,0,0.21,0,0,0,0.0,0.0,0.0,0,87.6426,0,0,0,10.2,0.0,0.0003,0,0.0,0.0,0.0,0.0001,0,0.007,0,0.0,0,0,0.0,0.0,0.0,0,0,0,"A medium-Mn steel (Table 1 ) ingot with dimension of 150 mm*100 mm*250 mm was manufactured by vacuum induction melting. The ingot was austenitized at 1200 °C for 1 h and then hot-rolled to 4-mm thickness. The hot-rolled plate was annealed at 650 °C for 1 h, then cold-rolled to 2-mm thickness with a total reduction ratio of 50%. After cold rolling, the microstructure was deformed martensite, which was heat treated in two ways to achieve different grain morphology (Fig. 1 ). The lamellar morphology was formed by austenitizing at 900 °C for 20 min and water quenching before the intercritical annealing. To obtain diverse fractions and mechanical stability of the austenite, the steel was intercritically annealed at 650 °C, and quenched in water.",661.0,976.0,39.7
590,1.94,0,0.0,0,0.21,0,0,0,0.0,0.0,0.0,0,87.6426,0,0,0,10.2,0.0,0.0003,0,0.0,0.0,0.0,0.0001,0,0.007,0,0.0,0,0,0.0,0.0,0.0,0,0,0,"A medium-Mn steel (Table 1 ) ingot with dimension of 150 mm*100 mm*250 mm was manufactured by vacuum induction melting. The ingot was austenitized at 1200 °C for 1 h and then hot-rolled to 4-mm thickness. The hot-rolled plate was annealed at 650 °C for 1 h, then cold-rolled to 2-mm thickness with a total reduction ratio of 50%. After cold rolling, the microstructure was deformed martensite, which was heat treated in two ways to achieve different grain morphology (Fig. 1 ). The lamellar morphology was formed by austenitizing at 900 °C for 20 min and water quenching before the intercritical annealing. To obtain diverse fractions and mechanical stability of the austenite, the steel was intercritically annealed at 700 °C, and quenched in water.",445.0,1304.0,30.9
591,0.028,0,0.0,0,0.05,0,0,0,0.0,0.0,0.0,0,98.218,0,0,0,1.6,0.01,0.005,0,0.029,0.0,0.0,0.0,0,0.0,0,0.06,0,0,0.0,0.0,0.0,0,0,0,"The specimens were subjected to the thermomechanical schedule depicted in Figure 1. The schedule included reheating at 1523 K (1250 °C) for 5 minutes followed by quenching, in order to insure the dissolution of the Nb precipitates. Then, a soaking treatment was performed at 1323 K (1050 °C) for 5 minutes to promote a fine and homogeneous austenite structure. Afterward, the specimens were deformed in the plane compression machine in the non-recrystallization temperature region, applying a strain of 0.4 at 1 s-1. After a 5 second holding, the samples were cooled down at a constant rate of 10 K/s to three different coiling temperatures of 723 K (450 °C). Coiling was simulated by holding the samples for 1 hour followed by slow cooling in the furnace to room temperature at 1 K/s.",387.0,486.0,35.0
592,0.028,0,0.0,0,0.05,0,0,0,0.0,0.0,0.0,0,98.218,0,0,0,1.6,0.01,0.005,0,0.029,0.0,0.0,0.0,0,0.0,0,0.06,0,0,0.0,0.0,0.0,0,0,0,"The specimens were subjected to the thermomechanical schedule depicted in Figure 1. The schedule included reheating at 1523 K (1250 °C) for 5 minutes followed by quenching, in order to insure the dissolution of the Nb precipitates. Then, a soaking treatment was performed at 1323 K (1050 °C) for 5 minutes to promote a fine and homogeneous austenite structure. Afterward, the specimens were deformed in the plane compression machine in the non-recrystallization temperature region, applying a strain of 0.4 at 1 s-1. After a 5 second holding, the samples were cooled down at a constant rate of 10 K/s to three different coiling temperatures of 823 K (550 °C). Coiling was simulated by holding the samples for 1 hour followed by slow cooling in the furnace to room temperature at 1 K/s.",401.0,506.0,36.0
593,0.028,0,0.0,0,0.05,0,0,0,0.0,0.0,0.0,0,98.218,0,0,0,1.6,0.01,0.005,0,0.029,0.0,0.0,0.0,0,0.0,0,0.06,0,0,0.0,0.0,0.0,0,0,0,"The specimens were subjected to the thermomechanical schedule depicted in Figure 1. The schedule included reheating at 1523 K (1250 °C) for 5 minutes followed by quenching, in order to insure the dissolution of the Nb precipitates. Then, a soaking treatment was performed at 1323 K (1050 °C) for 5 minutes to promote a fine and homogeneous austenite structure. Afterward, the specimens were deformed in the plane compression machine in the non-recrystallization temperature region, applying a strain of 0.4 at 1 s-1. After a 5 second holding, the samples were cooled down at a constant rate of 10 K/s to three different coiling temperatures of 923 K (650 °C). Coiling was simulated by holding the samples for 1 hour followed by slow cooling in the furnace to room temperature at 1 K/s.",414.0,522.0,34.0
594,0.028,0,0.0,0,0.05,0,0,0,0.0,0.0,0.0,0,97.959,0,0,0,1.57,0.31,0.005,0,0.028,0.0,0.0,0.0,0,0.0,0,0.05,0,0,0.0,0.0,0.0,0,0,0,"The specimens were subjected to the thermomechanical schedule depicted in Figure 1. The schedule included reheating at 1523 K (1250 °C) for 5 minutes followed by quenching, in order to insure the dissolution of the Nb precipitates. Then, a soaking treatment was performed at 1323 K (1050 °C) for 5 minutes to promote a fine and homogeneous austenite structure. Afterward, the specimens were deformed in the plane compression machine in the non-recrystallization temperature region, applying a strain of 0.4 at 1 s-1. After a 5 second holding, the samples were cooled down at a constant rate of 10 K/s to three different coiling temperatures of 723 K (450 °C). Coiling was simulated by holding the samples for 1 hour followed by slow cooling in the furnace to room temperature at 1 K/s.",393.0,571.0,27.0
595,0.028,0,0.0,0,0.05,0,0,0,0.0,0.0,0.0,0,97.959,0,0,0,1.57,0.31,0.005,0,0.028,0.0,0.0,0.0,0,0.0,0,0.05,0,0,0.0,0.0,0.0,0,0,0,"The specimens were subjected to the thermomechanical schedule depicted in Figure 1. The schedule included reheating at 1523 K (1250 °C) for 5 minutes followed by quenching, in order to insure the dissolution of the Nb precipitates. Then, a soaking treatment was performed at 1323 K (1050 °C) for 5 minutes to promote a fine and homogeneous austenite structure. Afterward, the specimens were deformed in the plane compression machine in the non-recrystallization temperature region, applying a strain of 0.4 at 1 s-1. After a 5 second holding, the samples were cooled down at a constant rate of 10 K/s to three different coiling temperatures of 823 K (550 °C). Coiling was simulated by holding the samples for 1 hour followed by slow cooling in the furnace to room temperature at 1 K/s.",457.0,660.0,29.0
596,0.028,0,0.0,0,0.05,0,0,0,0.0,0.0,0.0,0,97.959,0,0,0,1.57,0.31,0.005,0,0.028,0.0,0.0,0.0,0,0.0,0,0.05,0,0,0.0,0.0,0.0,0,0,0,"The specimens were subjected to the thermomechanical schedule depicted in Figure 1. The schedule included reheating at 1523 K (1250 °C) for 5 minutes followed by quenching, in order to insure the dissolution of the Nb precipitates. Then, a soaking treatment was performed at 1323 K (1050 °C) for 5 minutes to promote a fine and homogeneous austenite structure. Afterward, the specimens were deformed in the plane compression machine in the non-recrystallization temperature region, applying a strain of 0.4 at 1 s-1. After a 5 second holding, the samples were cooled down at a constant rate of 10 K/s to three different coiling temperatures of 923 K (650 °C). Coiling was simulated by holding the samples for 1 hour followed by slow cooling in the furnace to room temperature at 1 K/s.",460.0,575.0,34.0
597,0.028,0,0.0,0,0.05,0,0,0,0.0,0.0,0.0,0,98.238,0,0,0,1.56,0.01,0.004,0,0.06,0.0,0.0,0.0,0,0.0,0,0.05,0,0,0.0,0.0,0.0,0,0,0,"The specimens were subjected to the thermomechanical schedule depicted in Figure 1. The schedule included reheating at 1523 K (1250 °C) for 5 minutes followed by quenching, in order to insure the dissolution of the Nb precipitates. Then, a soaking treatment was performed at 1323 K (1050 °C) for 5 minutes to promote a fine and homogeneous austenite structure. Afterward, the specimens were deformed in the plane compression machine in the non-recrystallization temperature region, applying a strain of 0.4 at 1 s-1. After a 5 second holding, the samples were cooled down at a constant rate of 10 K/s to three different coiling temperatures of 723 K (450 °C). Coiling was simulated by holding the samples for 1 hour followed by slow cooling in the furnace to room temperature at 1 K/s.",407.0,490.0,39.0
598,0.028,0,0.0,0,0.05,0,0,0,0.0,0.0,0.0,0,98.238,0,0,0,1.56,0.01,0.004,0,0.06,0.0,0.0,0.0,0,0.0,0,0.05,0,0,0.0,0.0,0.0,0,0,0,"The specimens were subjected to the thermomechanical schedule depicted in Figure 1. The schedule included reheating at 1523 K (1250 °C) for 5 minutes followed by quenching, in order to insure the dissolution of the Nb precipitates. Then, a soaking treatment was performed at 1323 K (1050 °C) for 5 minutes to promote a fine and homogeneous austenite structure. Afterward, the specimens were deformed in the plane compression machine in the non-recrystallization temperature region, applying a strain of 0.4 at 1 s-1. After a 5 second holding, the samples were cooled down at a constant rate of 10 K/s to three different coiling temperatures of 823 K (550 °C). Coiling was simulated by holding the samples for 1 hour followed by slow cooling in the furnace to room temperature at 1 K/s.",410.0,512.0,39.0
599,0.028,0,0.0,0,0.05,0,0,0,0.0,0.0,0.0,0,98.238,0,0,0,1.56,0.01,0.004,0,0.06,0.0,0.0,0.0,0,0.0,0,0.05,0,0,0.0,0.0,0.0,0,0,0,"The specimens were subjected to the thermomechanical schedule depicted in Figure 1. The schedule included reheating at 1523 K (1250 °C) for 5 minutes followed by quenching, in order to insure the dissolution of the Nb precipitates. Then, a soaking treatment was performed at 1323 K (1050 °C) for 5 minutes to promote a fine and homogeneous austenite structure. Afterward, the specimens were deformed in the plane compression machine in the non-recrystallization temperature region, applying a strain of 0.4 at 1 s-1. After a 5 second holding, the samples were cooled down at a constant rate of 10 K/s to three different coiling temperatures of 923 K (650 °C). Coiling was simulated by holding the samples for 1 hour followed by slow cooling in the furnace to room temperature at 1 K/s.",408.0,514.0,36.0
600,0.031,0,0.0,0,0.05,0,0,0,0.0,0.0,0.0,0,97.925,0,0,0,1.57,0.31,0.005,0,0.059,0.0,0.0,0.0,0,0.0,0,0.05,0,0,0.0,0.0,0.0,0,0,0,"The specimens were subjected to the thermomechanical schedule depicted in Figure 1. The schedule included reheating at 1523 K (1250 °C) for 5 minutes followed by quenching, in order to insure the dissolution of the Nb precipitates. Then, a soaking treatment was performed at 1323 K (1050 °C) for 5 minutes to promote a fine and homogeneous austenite structure. Afterward, the specimens were deformed in the plane compression machine in the non-recrystallization temperature region, applying a strain of 0.4 at 1 s-1. After a 5 second holding, the samples were cooled down at a constant rate of 10 K/s to three different coiling temperatures of 723 K (450 °C). Coiling was simulated by holding the samples for 1 hour followed by slow cooling in the furnace to room temperature at 1 K/s.",426.0,594.0,33.0
601,0.031,0,0.0,0,0.05,0,0,0,0.0,0.0,0.0,0,97.925,0,0,0,1.57,0.31,0.005,0,0.059,0.0,0.0,0.0,0,0.0,0,0.05,0,0,0.0,0.0,0.0,0,0,0,"The specimens were subjected to the thermomechanical schedule depicted in Figure 1. The schedule included reheating at 1523 K (1250 °C) for 5 minutes followed by quenching, in order to insure the dissolution of the Nb precipitates. Then, a soaking treatment was performed at 1323 K (1050 °C) for 5 minutes to promote a fine and homogeneous austenite structure. Afterward, the specimens were deformed in the plane compression machine in the non-recrystallization temperature region, applying a strain of 0.4 at 1 s-1. After a 5 second holding, the samples were cooled down at a constant rate of 10 K/s to three different coiling temperatures of 823 K (550 °C). Coiling was simulated by holding the samples for 1 hour followed by slow cooling in the furnace to room temperature at 1 K/s.",435.0,627.0,34.0
602,0.031,0,0.0,0,0.05,0,0,0,0.0,0.0,0.0,0,97.925,0,0,0,1.57,0.31,0.005,0,0.059,0.0,0.0,0.0,0,0.0,0,0.05,0,0,0.0,0.0,0.0,0,0,0,"The specimens were subjected to the thermomechanical schedule depicted in Figure 1. The schedule included reheating at 1523 K (1250 °C) for 5 minutes followed by quenching, in order to insure the dissolution of the Nb precipitates. Then, a soaking treatment was performed at 1323 K (1050 °C) for 5 minutes to promote a fine and homogeneous austenite structure. Afterward, the specimens were deformed in the plane compression machine in the non-recrystallization temperature region, applying a strain of 0.4 at 1 s-1. After a 5 second holding, the samples were cooled down at a constant rate of 10 K/s to three different coiling temperatures of 923 K (650 °C). Coiling was simulated by holding the samples for 1 hour followed by slow cooling in the furnace to room temperature at 1 K/s.",473.0,581.0,33.0
603,0.0,0,0.0,0,0.02,0,0,0,0.0,8.16,0.034,0,89.844,0,0,0,0.69,0.7,0.0,0,0.008,0.3,0.0,0.0,0,0.019,0,0.19,0,0,0.0,0.005,0.03,0,0,0,"The cast and forged (C&amp;F) P91 steel plates of size 150×100×12mm were supplied from BHEL Haridwar, India. The as-received plate was subjected to normalizing treatment at 1040°C for 1h and air cooled and further tempered at 760°C for 2h, finally air cooled .",530.0,760.0,20.0
604,0.0,0,0.0,0,1.01,0,0,0,0.0,9.09,0.025,0,85.869,0,0,0,0.58,0.42,0.0,0,0.073,0.35,0.0,0.0,0,0.003,0,0.48,0,0,0.0,0.24,1.86,0,0,0,"The cast and forged (C&amp;F) P92 steel plates of size 150×100×12mm were supplied from BHEL Haridwar, India. The as-received plate was subjected to normalizing treatment at 1040°C for 1h and air cooled and further tempered at 760°C for 2h, finally air cooled .",520.0,678.0,23.0
605,0.0,0,0.0,0,0.2,0,0,0,0.0,0.0,0.0,0,96.608,0,0,0,1.47,0.18,0.0,0,0.052,0.0,0.0,0.0,0,0.0,0,1.49,0,0,0.0,0.0,0.0,0,0,0,"In this study, the experimental steels were vacuum-melted and cast into ingots with weight of 40 kg. The cast ingot was then forged into a block with a thickness of 30 mm. The block was soaked at 1473 K (1200 °C) for 2 h, and hot rolled into a strip with a thickness of 4.5 mm after six passes with a finishing temperature above 1133 K (860 °C). Cold rolling was then followed to further reduce the thickness of the strip to 1.2 mm. A two-stage heat treatment was adopted to obtain the final desired microstructure. In view of the M s and M f temperature of the two experimental steels, samples were rapidly quenched in a salt bath at 593 K (320 °C) after soaking at these IA temperatures for 80 s, held for 3 min, and then air cooled to room temperature (Fig. 2).",596.0,1060.0,20.7
606,0.0,0,0.0,0,0.2,0,0,0,0.0,0.0,0.0,0,96.608,0,0,0,1.47,0.18,0.0,0,0.052,0.0,0.0,0.0,0,0.0,0,1.49,0,0,0.0,0.0,0.0,0,0,0,"In this study, the experimental steels were vacuum-melted and cast into ingots with weight of 40 kg. The cast ingot was then forged into a block with a thickness of 30 mm. The block was soaked at 1473 K (1200 °C) for 2 h, and hot rolled into a strip with a thickness of 4.5 mm after six passes with a finishing temperature above 1133 K (860 °C). Cold rolling was then followed to further reduce the thickness of the strip to 1.2 mm. A two-stage heat treatment was adopted to obtain the final desired microstructure. In view of the M s and M f temperature of the two experimental steels, samples were rapidly quenched in a salt bath at 723 K (450 °C) after soaking at these IA temperatures for 80 s, held for 3 min, and then air cooled to room temperature (Fig. 2).",642.0,1020.0,22.4
607,0.94,0,0.0,0,0.19,0,0,0,0.0,0.0,0.0,0,96.432,0,0,0,1.49,0.19,0.0,0,0.058,0.0,0.0,0.0,0,0.0,0,0.7,0,0,0.0,0.0,0.0,0,0,0,"In this study, the experimental steels were vacuum-melted and cast into ingots with weight of 40 kg. The cast ingot was then forged into a block with a thickness of 30 mm. The block was soaked at 1473 K (1200 °C) for 2 h, and hot rolled into a strip with a thickness of 4.5 mm after six passes with a finishing temperature above 1133 K (860 °C). Cold rolling was then followed to further reduce the thickness of the strip to 1.2 mm. A two-stage heat treatment was adopted to obtain the final desired microstructure. In view of the M s and M f temperature of the two experimental steels, samples were rapidly quenched in a salt bath at 593 K (320 °C) after soaking at these IA temperatures for 80 s, held for 3 min, and then air cooled to room temperature (Fig. 2).",513.0,968.0,25.5
608,0.94,0,0.0,0,0.19,0,0,0,0.0,0.0,0.0,0,96.432,0,0,0,1.49,0.19,0.0,0,0.058,0.0,0.0,0.0,0,0.0,0,0.7,0,0,0.0,0.0,0.0,0,0,0,"In this study, the experimental steels were vacuum-melted and cast into ingots with weight of 40 kg. The cast ingot was then forged into a block with a thickness of 30 mm. The block was soaked at 1473 K (1200 °C) for 2 h, and hot rolled into a strip with a thickness of 4.5 mm after six passes with a finishing temperature above 1133 K (860 °C). Cold rolling was then followed to further reduce the thickness of the strip to 1.2 mm. A two-stage heat treatment was adopted to obtain the final desired microstructure. In view of the M s and M f temperature of the two experimental steels, samples were rapidly quenched in a salt bath at 723 K (450 °C) after soaking at these IA temperatures for 80 s, held for 3 min, and then air cooled to room temperature (Fig. 2).",420.0,998.0,27.2
609,0.034,0,0.0,0,0.117,0,0,0,0.0,0.014,0.0,0,97.764,0,0,0,1.639,0.0,0.0,0,0.014,0.0,0.0,0.0,0,0.0,0,0.38,0,0,0.038,0.0,0.0,0,0,0,"The four martensitic AHSS were commercially produced, in the form of rolled-sheet. The four steel grades were given the following designations: MS980, MS1180, MS1300, and MS1500. The mean sheet thicknesses were 1.2mm for MS1300 and MS1500, 1.5mm for MS980, and 1.8mm for MS1180. Table 1 presents the chemical and mechanical properties of the steels, as provided by the steel producer. The specimen thickness corresponded to the steel sheet thickness. These specimens were machined from the steel sheet, and polished with 1200 grit SiC paper.",883.0,1070.0,5.0
610,0.0,0,0.0,0,0.021,0,0,0,0.0,0.0,0.0,0,92.8662,0,0,0,6.63,0.4,0.0018,0,0.0,0.0,0.0,0.0,0,0.0,0,0.077,0,0,0.004,0.0,0.0,0,0,0,"The steels were melted by means of a 100 kg high-frequency vacuum induction furnace and cast into ingots, following the forging process into a 90 × 200 × 120 mm3 billet between 950 and 1100 °C. After homogenized at 1100 °C for 30 min, the steels were rolled into 18 mm thickness by three passes rough rolling and three passes finish rolling. The finish rolling temperature was about 840 °C with a total reduction of 80%. Subsequently, the steels were quenched to room temperature by laminar water cooling. The quenched steels were reheated to 820 °C for 30 min with water quenching (RQ process) and the equiaxed prior austenite grain was obtained. The heating rate was 200 °C/h, cooling rate was 16 °C/s, and the specimens were preserved at 850 °C for 15 min. The austenite starting transformation temperatures were 564 and 573 °C for 7Mn-0Nb and 7Mn-0.05Nb steels, respectively.",824.0,1013.0,14.0
611,0.0,0,0.0,0,0.021,0,0,0,0.0,0.0,0.0,0,92.8662,0,0,0,6.63,0.4,0.0018,0,0.0,0.0,0.0,0.0,0,0.0,0,0.077,0,0,0.004,0.0,0.0,0,0,0,"The steels were melted by means of a 100 kg high-frequency vacuum induction furnace and cast into ingots, following the forging process into a 90 × 200 × 120 mm3 billet between 950 and 1100 °C. After homogenized at 1100 °C for 30 min, the steels were rolled into 18 mm thickness by three passes rough rolling and three passes finish rolling. The finish rolling temperature was about 840 °C with a total reduction of 80%. Subsequently, the steels were quenched to room temperature by laminar water cooling. The quenched steels were reheated to 820 °C for 30 min with water quenching (RQ process) and the equiaxed prior austenite grain was obtained. The heating rate was 200 °C/h, cooling rate was 16 °C/s, and the specimens were preserved at 850 °C for 15 min. The austenite starting transformation temperatures were 564 and 573 °C for 7Mn-0Nb and 7Mn-0.05Nb steels, respectively. Then the RQ steels were intercritically tempered at 620 °C for 1 h following by air cooling to ambient temperature.",675.0,776.5,29.5
612,0.0,0,0.0,0,0.021,0,0,0,0.0,0.0,0.0,0,92.8662,0,0,0,6.63,0.4,0.0018,0,0.0,0.0,0.0,0.0,0,0.0,0,0.077,0,0,0.004,0.0,0.0,0,0,0,"The steels were melted by means of a 100 kg high-frequency vacuum induction furnace and cast into ingots, following the forging process into a 90 × 200 × 120 mm3 billet between 950 and 1100 °C. After homogenized at 1100 °C for 30 min, the steels were rolled into 18 mm thickness by three passes rough rolling and three passes finish rolling. The finish rolling temperature was about 840 °C with a total reduction of 80%. Subsequently, the steels were quenched to room temperature by laminar water cooling. The quenched steels were reheated to 820 °C for 30 min with water quenching (RQ process) and the equiaxed prior austenite grain was obtained. The heating rate was 200 °C/h, cooling rate was 16 °C/s, and the specimens were preserved at 850 °C for 15 min. The austenite starting transformation temperatures were 564 and 573 °C for 7Mn-0Nb and 7Mn-0.05Nb steels, respectively. Then the RQ steels were intercritically tempered at 650 °C for 1 h following by air cooling to ambient temperature.",475.5,832.5,23.0
613,0.0,0,0.0,0,0.02,0,0,0,0.0,0.0,0.0,0,92.5394,0,0,0,6.92,0.37,0.0024,0,0.046,0.0,0.0,0.0,0,0.0,0,0.097,0,0,0.0052,0.0,0.0,0,0,0,"The steels were melted by means of a 100 kg high-frequency vacuum induction furnace and cast into ingots, following the forging process into a 90 × 200 × 120 mm3 billet between 950 and 1100 °C. After homogenized at 1100 °C for 30 min, the steels were rolled into 18 mm thickness by three passes rough rolling and three passes finish rolling. The finish rolling temperature was about 840 °C with a total reduction of 80%. Subsequently, the steels were quenched to room temperature by laminar water cooling. The quenched steels were reheated to 820 °C for 30 min with water quenching (RQ process) and the equiaxed prior austenite grain was obtained. The heating rate was 200 °C/h, cooling rate was 16 °C/s, and the specimens were preserved at 850 °C for 15 min. The austenite starting transformation temperatures were 564 and 573 °C for 7Mn-0Nb and 7Mn-0.05Nb steels, respectively.",845.5,1037.0,14.0
614,0.0,0,0.0,0,0.02,0,0,0,0.0,0.0,0.0,0,92.5394,0,0,0,6.92,0.37,0.0024,0,0.046,0.0,0.0,0.0,0,0.0,0,0.097,0,0,0.0052,0.0,0.0,0,0,0,"The steels were melted by means of a 100 kg high-frequency vacuum induction furnace and cast into ingots, following the forging process into a 90 × 200 × 120 mm3 billet between 950 and 1100 °C. After homogenized at 1100 °C for 30 min, the steels were rolled into 18 mm thickness by three passes rough rolling and three passes finish rolling. The finish rolling temperature was about 840 °C with a total reduction of 80%. Subsequently, the steels were quenched to room temperature by laminar water cooling. The quenched steels were reheated to 820 °C for 30 min with water quenching (RQ process) and the equiaxed prior austenite grain was obtained. The heating rate was 200 °C/h, cooling rate was 16 °C/s, and the specimens were preserved at 850 °C for 15 min. The austenite starting transformation temperatures were 564 and 573 °C for 7Mn-0Nb and 7Mn-0.05Nb steels, respectively. Then the RQ steels were intercritically tempered at 620 °C for 1 h following by air cooling to ambient temperature.",720.0,819.0,26.5
615,0.0,0,0.0,0,0.02,0,0,0,0.0,0.0,0.0,0,92.5394,0,0,0,6.92,0.37,0.0024,0,0.046,0.0,0.0,0.0,0,0.0,0,0.097,0,0,0.0052,0.0,0.0,0,0,0,"The steels were melted by means of a 100 kg high-frequency vacuum induction furnace and cast into ingots, following the forging process into a 90 × 200 × 120 mm3 billet between 950 and 1100 °C. After homogenized at 1100 °C for 30 min, the steels were rolled into 18 mm thickness by three passes rough rolling and three passes finish rolling. The finish rolling temperature was about 840 °C with a total reduction of 80%. Subsequently, the steels were quenched to room temperature by laminar water cooling. The quenched steels were reheated to 820 °C for 30 min with water quenching (RQ process) and the equiaxed prior austenite grain was obtained. The heating rate was 200 °C/h, cooling rate was 16 °C/s, and the specimens were preserved at 850 °C for 15 min. The austenite starting transformation temperatures were 564 and 573 °C for 7Mn-0Nb and 7Mn-0.05Nb steels, respectively. Then the RQ steels were intercritically tempered at 650 °C for 1 h following by air cooling to ambient temperature.",460.5,875.5,21.0
616,1.0,0,0.0,0,0.095,0,0,0,0.0,0.0,0.0,0,90.905,0,0,0,6.93,0.0,0.0,0,0.0,0.0,0.0,0.0,0,0.0,0,1.07,0,0,0.0,0.0,0.0,0,0,0,"The ingot was then forged into billets with a transverse dimension of 100 mm × 100 mm. After homogenization at 1200 °C for 2 h, the billet was hot-rolled to 4 mm thickness via nine passes. Subsequently, the hot-rolled plate was air-cooled to room temperature. The hot-rolled plates were then annealed in an annealing furnace, and two different heat treatment routes were designed. As presented in Fig. 1, the conventional heat treatment with an initial fully martensitic structure was intercritical annealed at 640 °C for 2 h and then air-cooled to room temperature (one-step). The dilatometer specimens were prepared from the hot-rolled plate and heated to experimental temperatures at a heating rate of 10 °C/s, then isothermally annealed, followed by cooling to room temperature with a cooling rate of 20 °C/s.",823.0,940.0,45.0
