Repository: Jack-Liu0227/inversedesign

# InverseDesign (Agno + Fewshot + HITL)

一个用于新材料推荐与性能预测的工作流项目：

- `material_recommender_agent`：基于历史数据（CSV 知识库）推荐候选组分。
- `material_predictor_agent`：基于相似样本检索（few-shot）预测性能。
- `material_discovery_workflow`：人在回路（HITL）闭环，支持暂停、人工确认、实验反馈、继续迭代。

## 1. 项目结构

```text
inversedesign/
├─ datasets/                  # 各类合金数据
├─ examples/                  # 旧示例代码
├─ src/
│  ├─ agents/
│  │  ├─ material_recommender_agent.py
│  │  ├─ material_predictor_agent.py
│  │  └─ material_review_agent.py
│  ├─ fewshot/
│  │  ├─ skills/
│  │  │  ├─ dataset_registry.json   # 数据集配置（可配置）
│  │  │  └─ routing_rules.json      # 路由规则（可配置）
│  │  ├─ predictor.py
│  │  └─ dataset_registry.py
│  ├─ workflows/

File: datasets/Steel/steel.csv (part 16 of 16)
ID,Al(wt%),As(wt%),B(wt%),Bi(wt%),C(wt%),Ca(wt%),Ce(wt%),Cl(wt%),Co(wt%),Cr(wt%),Cu(wt%),F(wt%),Fe(wt%),H(wt%),La(wt%),Mg(wt%),Mn(wt%),Mo(wt%),N(wt%),Na(wt%),Nb(wt%),Ni(wt%),O(wt%),P(wt%),Pb(wt%),S(wt%),Sb(wt%),Si(wt%),Sn(wt%),Ta(wt%),Ti(wt%),V(wt%),W(wt%),Y(wt%),Zn(wt%),Zr(wt%),Processing_Description,YS(MPa),UTS(MPa),El(%)
659,0.02,0,0.0,0,0.065,0,0,0,0.0,0.01,0.01,0,94.1195,0,0,0,5.51,0.01,0.0035,0,0.0,0.01,0.0,0.0,0,0.0,0,0.21,0,0,0.032,0.0,0.0,0,0,0,"The experimental steels were melted in a vacuum induction furnace and cast as 155 kg ingots. The chemical composition of the experimental steels in weight percent is shown in Table 1 . Low carbon of ~0.065% and medium Mn of ~5.5% alloying was designed. To study the effect of Ti content on the microstructural evolution and mechanical properties of low C medium Mn steel, Ti content was selected as 0.014% (steel A), 0.032% (steel B), and 0.053% (steel C), respectively. A schematic illustration of TMCP and annealing process of experimental steels is shown in Fig. 1 . The slabs with thickness of 140 mm were heated to 1200 °C and holding for 3 h in a heating furnace, and then air-cooled to 1000 °C.",790.0,883.0,27.4
660,0.02,0,0.0,0,0.064,0,0,0,0.0,0.01,0.01,0,94.0995,0,0,0,5.52,0.01,0.0035,0,0.0,0.01,0.0,0.0,0,0.0,0,0.2,0,0,0.053,0.0,0.0,0,0,0,"The experimental steels were melted in a vacuum induction furnace and cast as 155 kg ingots. The chemical composition of the experimental steels in weight percent is shown in Table 1 . Low carbon of ~0.065% and medium Mn of ~5.5% alloying was designed. To study the effect of Ti content on the microstructural evolution and mechanical properties of low C medium Mn steel, Ti content was selected as 0.014% (steel A), 0.032% (steel B), and 0.053% (steel C), respectively. A schematic illustration of TMCP and annealing process of experimental steels is shown in Fig. 1 . The slabs with thickness of 140 mm were heated to 1200 °C and holding for 3 h in a heating furnace, and then air-cooled to 1000 °C.",800.0,885.0,25.1
661,0.0,0,0.0,0,0.08,0,0,0,0.0,0.0,0.0,0,97.963,0,0,0,1.52,0.11,0.0,0,0.035,0.0,0.0,0.004,0,0.003,0,0.2,0,0,0.085,0.0,0.0,0,0,0,"A Ti-Nb-Mo and Ti-Nb microalloyed steels (referred as A and B) were melted in a high frequency induction furnace and cast as 40kg ingots. The ingots were forged into 80mm thick square billet after soaking at 1200°C for 2h and thermomechanically processed using a laboratory-scale rolling mill. The billet was subjected to ~85% reduction to final thickness of 12mm. The end temperature of the finish rolling was controlled to 835°C, thereafter, the 12mm thick plates was air cooled at a cooling rate of ~2°C/s to 600°C and then water-quenched to room temperature, as schematically shown in Fig. 1. Transmission electron microscopy (TEM) foils were prepared by cutting slices from the plates, mechanically thinning to 0.05mm, and twin-jet electropolishing to perforation using a solution of 5% perchloric acid and 95% ethanol at -20°C.",747.0,974.0,16.0
662,0.0,0,0.0,0,0.08,0,0,0,0.0,0.0,0.0,0,98.027,0,0,0,1.54,0.0,0.0,0,0.047,0.0,0.0,0.005,0,0.002,0,0.22,0,0,0.079,0.0,0.0,0,0,0,"A Ti-Nb-Mo and Ti-Nb microalloyed steels (referred as A and B) were melted in a high frequency induction furnace and cast as 40kg ingots. The ingots were forged into 80mm thick square billet after soaking at 1200°C for 2h and thermomechanically processed using a laboratory-scale rolling mill. The billet was subjected to ~85% reduction to final thickness of 12mm. The end temperature of the finish rolling was controlled to 835°C, thereafter, the 12mm thick plates was air cooled at a cooling rate of ~2°C/s to 600°C and then water-quenched to room temperature, as schematically shown in Fig. 1. Transmission electron microscopy (TEM) foils were prepared by cutting slices from the plates, mechanically thinning to 0.05mm, and twin-jet electropolishing to perforation using a solution of 5% perchloric acid and 95% ethanol at -20°C.",487.0,731.0,24.0
663,0.02,0,0.0,0,0.15,0,0,0,0.0,1.5,0.0,0,96.58,0,0,0,1.5,0.0,0.01,0,0.0,0.0,0.0,0.02,0,0.0,0,0.2,0,0,0.02,0.0,0.0,0,0,0,"Four high-P-containing steels were made by a vacuum induction melting method, and their chemical compositions were shown in Table 1. The contents of P and B were controlled to be 200 or 500ppm and 0 or 20ppm, respectively. For convenience, the steels containing 200ppm and 500ppm of P are referred to as '2P' and '5P', respectively, and the steels additionally containing 20ppm of B in the 2P and 5P steels are referred to as ‘2PB' and ‘5PB', respectively. The rolling and heat-treatment conditions are shown in Fig. 1. After the austenitization at 1200°C for 2h, the rolling was started at 900°C and finished at 880°C. The plate thickness was reduced from 30mm to 7mm during rolling. The rolled plates were air-cooled down to the coiling temperature of 620°C, held at this temperature for 1h, and air-cooled to room temperature. The isothermal heat-treatments were then conducted to produce similar ferrite-pearlite-based microstructures, irrespective of steels. The steel plates were austenitized at 900°C for 30min, held at 550°C for 3h in a salt-bath to produce ferrite-pearlite- or ferrite-bainite-based microstructures, respectively, and air-cooled to room temperature.",408.0,664.0,21.0
664,0.02,0,0.002,0,0.15,0,0,0,0.0,1.5,0.0,0,96.578,0,0,0,1.5,0.0,0.01,0,0.0,0.0,0.0,0.02,0,0.0,0,0.2,0,0,0.02,0.0,0.0,0,0,0,"Four high-P-containing steels were made by a vacuum induction melting method, and their chemical compositions were shown in Table 1. The contents of P and B were controlled to be 200 or 500ppm and 0 or 20ppm, respectively. For convenience, the steels containing 200ppm and 500ppm of P are referred to as '2P' and '5P', respectively, and the steels additionally containing 20ppm of B in the 2P and 5P steels are referred to as ‘2PB' and ‘5PB', respectively. The rolling and heat-treatment conditions are shown in Fig. 1. After the austenitization at 1200°C for 2h, the rolling was started at 900°C and finished at 880°C. The plate thickness was reduced from 30mm to 7mm during rolling. The rolled plates were air-cooled down to the coiling temperature of 620°C, held at this temperature for 1h, and air-cooled to room temperature. The isothermal heat-treatments were then conducted to produce similar ferrite-pearlite-based microstructures, irrespective of steels. The steel plates were austenitized at 900°C for 30min, held at 550°C for 3h in a salt-bath to produce ferrite-pearlite- or ferrite-bainite-based microstructures, respectively, and air-cooled to room temperature.",545.0,836.0,18.0
665,0.02,0,0.0,0,0.15,0,0,0,0.0,1.5,0.0,0,96.55,0,0,0,1.5,0.0,0.01,0,0.0,0.0,0.0,0.05,0,0.0,0,0.2,0,0,0.02,0.0,0.0,0,0,0,"Four high-P-containing steels were made by a vacuum induction melting method, and their chemical compositions were shown in Table 1. The contents of P and B were controlled to be 200 or 500ppm and 0 or 20ppm, respectively. For convenience, the steels containing 200ppm and 500ppm of P are referred to as '2P' and '5P', respectively, and the steels additionally containing 20ppm of B in the 2P and 5P steels are referred to as ‘2PB' and ‘5PB', respectively. The rolling and heat-treatment conditions are shown in Fig. 1. After the austenitization at 1200°C for 2h, the rolling was started at 900°C and finished at 880°C. The plate thickness was reduced from 30mm to 7mm during rolling. The rolled plates were air-cooled down to the coiling temperature of 620°C, held at this temperature for 1h, and air-cooled to room temperature. The isothermal heat-treatments were then conducted to produce similar ferrite-pearlite-based microstructures, irrespective of steels. The steel plates were austenitized at 900°C for 30min, held at 550°C for 3h in a salt-bath to produce ferrite-pearlite- or ferrite-bainite-based microstructures, respectively, and air-cooled to room temperature.",442.0,748.0,15.0
666,0.02,0,0.002,0,0.15,0,0,0,0.0,1.5,0.0,0,96.548,0,0,0,1.5,0.0,0.01,0,0.0,0.0,0.0,0.05,0,0.0,0,0.2,0,0,0.02,0.0,0.0,0,0,0,"Four high-P-containing steels were made by a vacuum induction melting method, and their chemical compositions were shown in Table 1. The contents of P and B were controlled to be 200 or 500ppm and 0 or 20ppm, respectively. For convenience, the steels containing 200ppm and 500ppm of P are referred to as '2P' and '5P', respectively, and the steels additionally containing 20ppm of B in the 2P and 5P steels are referred to as ‘2PB' and ‘5PB', respectively. The rolling and heat-treatment conditions are shown in Fig. 1. After the austenitization at 1200°C for 2h, the rolling was started at 900°C and finished at 880°C. The plate thickness was reduced from 30mm to 7mm during rolling. The rolled plates were air-cooled down to the coiling temperature of 620°C, held at this temperature for 1h, and air-cooled to room temperature. The isothermal heat-treatments were then conducted to produce similar ferrite-pearlite-based microstructures, irrespective of steels. The steel plates were austenitized at 900°C for 30min, held at 550°C for 3h in a salt-bath to produce ferrite-pearlite- or ferrite-bainite-based microstructures, respectively, and air-cooled to room temperature.",590.0,837.0,18.0
667,0.02,0,0.0,0,0.15,0,0,0,0.0,1.5,0.0,0,96.58,0,0,0,1.5,0.0,0.01,0,0.0,0.0,0.0,0.02,0,0.0,0,0.2,0,0,0.02,0.0,0.0,0,0,0,"Four high-P-containing steels were made by a vacuum induction melting method, and their chemical compositions were shown in Table 1. The contents of P and B were controlled to be 200 or 500ppm and 0 or 20ppm, respectively. For convenience, the steels containing 200ppm and 500ppm of P are referred to as '2P' and '5P', respectively, and the steels additionally containing 20ppm of B in the 2P and 5P steels are referred to as ‘2PB' and ‘5PB', respectively. The rolling and heat-treatment conditions are shown in Fig. 1. After the austenitization at 1200°C for 2h, the rolling was started at 900°C and finished at 880°C. The plate thickness was reduced from 30mm to 7mm during rolling. The rolled plates were air-cooled down to the coiling temperature of 620°C, held at this temperature for 1h, and air-cooled to room temperature. The isothermal heat-treatments were then conducted to produce similar ferrite-pearlite-based microstructures, irrespective of steels. The steel plates were austenitized at 900°C for 30min, held at 650°C for 3h in a salt-bath to produce ferrite-pearlite- or ferrite-bainite-based microstructures, respectively, and air-cooled to room temperature.",349.0,523.0,31.0
668,0.02,0,0.002,0,0.15,0,0,0,0.0,1.5,0.0,0,96.578,0,0,0,1.5,0.0,0.01,0,0.0,0.0,0.0,0.02,0,0.0,0,0.2,0,0,0.02,0.0,0.0,0,0,0,"Four high-P-containing steels were made by a vacuum induction melting method, and their chemical compositions were shown in Table 1. The contents of P and B were controlled to be 200 or 500ppm and 0 or 20ppm, respectively. For convenience, the steels containing 200ppm and 500ppm of P are referred to as '2P' and '5P', respectively, and the steels additionally containing 20ppm of B in the 2P and 5P steels are referred to as ‘2PB' and ‘5PB', respectively. The rolling and heat-treatment conditions are shown in Fig. 1. After the austenitization at 1200°C for 2h, the rolling was started at 900°C and finished at 880°C. The plate thickness was reduced from 30mm to 7mm during rolling. The rolled plates were air-cooled down to the coiling temperature of 620°C, held at this temperature for 1h, and air-cooled to room temperature. The isothermal heat-treatments were then conducted to produce similar ferrite-pearlite-based microstructures, irrespective of steels. The steel plates were austenitized at 900°C for 30min, held at 650°C for 3h in a salt-bath to produce ferrite-pearlite- or ferrite-bainite-based microstructures, respectively, and air-cooled to room temperature.",335.0,532.0,30.0
669,0.02,0,0.0,0,0.15,0,0,0,0.0,1.5,0.0,0,96.55,0,0,0,1.5,0.0,0.01,0,0.0,0.0,0.0,0.05,0,0.0,0,0.2,0,0,0.02,0.0,0.0,0,0,0,"Four high-P-containing steels were made by a vacuum induction melting method, and their chemical compositions were shown in Table 1. The contents of P and B were controlled to be 200 or 500ppm and 0 or 20ppm, respectively. For convenience, the steels containing 200ppm and 500ppm of P are referred to as '2P' and '5P', respectively, and the steels additionally containing 20ppm of B in the 2P and 5P steels are referred to as ‘2PB' and ‘5PB', respectively. The rolling and heat-treatment conditions are shown in Fig. 1. After the austenitization at 1200°C for 2h, the rolling was started at 900°C and finished at 880°C. The plate thickness was reduced from 30mm to 7mm during rolling. The rolled plates were air-cooled down to the coiling temperature of 620°C, held at this temperature for 1h, and air-cooled to room temperature. The isothermal heat-treatments were then conducted to produce similar ferrite-pearlite-based microstructures, irrespective of steels. The steel plates were austenitized at 900°C for 30min, held at 650°C for 3h in a salt-bath to produce ferrite-pearlite- or ferrite-bainite-based microstructures, respectively, and air-cooled to room temperature.",370.0,558.0,29.0
670,0.02,0,0.002,0,0.15,0,0,0,0.0,1.5,0.0,0,96.548,0,0,0,1.5,0.0,0.01,0,0.0,0.0,0.0,0.05,0,0.0,0,0.2,0,0,0.02,0.0,0.0,0,0,0,"Four high-P-containing steels were made by a vacuum induction melting method, and their chemical compositions were shown in Table 1. The contents of P and B were controlled to be 200 or 500ppm and 0 or 20ppm, respectively. For convenience, the steels containing 200ppm and 500ppm of P are referred to as '2P' and '5P', respectively, and the steels additionally containing 20ppm of B in the 2P and 5P steels are referred to as ‘2PB' and ‘5PB', respectively. The rolling and heat-treatment conditions are shown in Fig. 1. After the austenitization at 1200°C for 2h, the rolling was started at 900°C and finished at 880°C. The plate thickness was reduced from 30mm to 7mm during rolling. The rolled plates were air-cooled down to the coiling temperature of 620°C, held at this temperature for 1h, and air-cooled to room temperature. The isothermal heat-treatments were then conducted to produce similar ferrite-pearlite-based microstructures, irrespective of steels. The steel plates were austenitized at 900°C for 30min, held at 650°C for 3h in a salt-bath to produce ferrite-pearlite- or ferrite-bainite-based microstructures, respectively, and air-cooled to room temperature.",360.0,554.0,30.0
671,0.0,0,0.0,0,0.43,0,0,0,0.0,0.668,0.078,0,96.2548,0,0,0,0.623,0.196,0.0,0,0.0,1.45,0.0,0.0092,0,0.005,0,0.286,0,0,0.0,0.0,0.0,0,0,0,"The 0Cr16Ni5Mo and 40CrNiMoA steels were both supplied in the form of a rod with a diameter of 45mm, which were prepared by vacuum induction melting and electroslag remelting. The 40CrNiMoA steel was austenitized at 860°C for 2.5h, oil cooled, tempered at 540°C, and air cooled. The pre-charged specimens used for hydrogen charging were prepared with a diameter of 5mm and a length of 40mm, which were supplied by as-received heat-treated bars. Both TDS analysis and SSRT specimens were treated as the same condition that ground with SiC papers and cleaned ultrasonically in anhydrous alcohol.",868.0,1017.0,17.5
672,0.0,0,0.0,0,0.03,0,0,0,0.0,16.5,0.013,0,77.0864,0,0,0,0.694,0.934,0.0,0,0.0,4.5,0.0,0.0028,0,0.0048,0,0.235,0,0,0.0,0.0,0.0,0,0,0,"The 0Cr16Ni5Mo and 40CrNiMoA steels were both supplied in the form of a rod with a diameter of 45mm, which were prepared by vacuum induction melting and electroslag remelting. The 0Cr16Ni5Mo steel was first austenitized at 960°C for 2.5h, water cooled, and tempered at 520°C for 4h, and air cooled. The pre-charged specimens used for hydrogen charging were prepared with a diameter of 5mm and a length of 40mm, which were supplied by as-received heat-treated bars. Both TDS analysis and SSRT specimens were treated as the same condition that ground with SiC papers and cleaned ultrasonically in anhydrous alcohol.",886.0,979.0,20.5
673,0.0,0,0.0,0,0.048,0,0,0,0.0,0.36,1.18,0,95.405,0,0,0,1.41,0.2,0.0,0,0.057,0.93,0.0,0.0,0,0.0,0,0.4,0,0,0.01,0.0,0.0,0,0,0,"Low carbon steel was designed and prepared in a 25kg vacuum induction furnace. After the casting in the vacuum atmosphere the ingot was directly cooled into water, and then the steel was forged into an 80mm thick slab. The chemical composition of the steel is listed in Table 1 . The measured Ac1 and Ac3 temperatures for the present steel were 712 and 810°C respectively. After forging, the steel was reheated to 1200°C and held for 2h, and then it was rolled to 10mm thick plate. The plates were then cooled in air to 800°C from the finish rolling temperature (relaxation process) and followed by the accelerated cooling to 400°C, and then cooled to room temperature in air.",789.0,1010.0,12.5
674,0.0,0,0.0,0,0.048,0,0,0,0.0,0.36,1.18,0,95.405,0,0,0,1.41,0.2,0.0,0,0.057,0.93,0.0,0.0,0,0.0,0,0.4,0,0,0.01,0.0,0.0,0,0,0,"Low carbon steel was designed and prepared in a 25kg vacuum induction furnace. After the casting in the vacuum atmosphere the ingot was directly cooled into water, and then the steel was forged into an 80mm thick slab. The chemical composition of the steel is listed in Table 1 . The measured Ac1 and Ac3 temperatures for the present steel were 712 and 810°C respectively. After forging, the steel was reheated to 1200°C and held for 2h, and then it was rolled to 10mm thick plate. The plates were then cooled in air to 800°C from the finish rolling temperature (relaxation process) and followed by the accelerated cooling to 400°C, and then cooled to room temperature in air. In order to investigate the effect of tempering on the properties the samples were tempered at 600°C for 0.5 and 1h.",874.0,905.0,16.3
675,0.0,0,0.0,0,0.048,0,0,0,0.0,0.36,1.18,0,95.405,0,0,0,1.41,0.2,0.0,0,0.057,0.93,0.0,0.0,0,0.0,0,0.4,0,0,0.01,0.0,0.0,0,0,0,"Low carbon steel was designed and prepared in a 25kg vacuum induction furnace. After the casting in the vacuum atmosphere the ingot was directly cooled into water, and then the steel was forged into an 80mm thick slab. The chemical composition of the steel is listed in Table 1 . The measured Ac1 and Ac3 temperatures for the present steel were 712 and 810°C respectively. After forging, the steel was reheated to 1200°C and held for 2h, and then it was rolled to 10mm thick plate. The plates were then cooled in air to 800°C from the finish rolling temperature (relaxation process) and followed by the accelerated cooling to 400°C, and then cooled to room temperature in air. In order to investigate the effect of tempering on the properties the samples were tempered at 650 °C for 0.5 and 1h.",814.0,841.0,17.4
676,0.0,0,0.0,0,0.048,0,0,0,0.0,0.36,1.18,0,95.405,0,0,0,1.41,0.2,0.0,0,0.057,0.93,0.0,0.0,0,0.0,0,0.4,0,0,0.01,0.0,0.0,0,0,0,"Low carbon steel was designed and prepared in a 25kg vacuum induction furnace. After the casting in the vacuum atmosphere the ingot was directly cooled into water, and then the steel was forged into an 80mm thick slab. The chemical composition of the steel is listed in Table 1 . The measured Ac1 and Ac3 temperatures for the present steel were 712 and 810°C respectively. After forging, the steel was reheated to 1200°C and held for 2h, and then it was rolled to 10mm thick plate. The plates were then cooled in air to 800°C from the finish rolling temperature (relaxation process) and followed by the accelerated cooling to 400°C, and then cooled to room temperature in air. In order to investigate the effect of tempering on the properties the samples were tempered at 680 °C for 0.5 and 1h.",677.0,848.0,19.6
677,0.0,0,0.0,0,0.048,0,0,0,0.0,0.36,1.18,0,95.405,0,0,0,1.41,0.2,0.0,0,0.057,0.93,0.0,0.0,0,0.0,0,0.4,0,0,0.01,0.0,0.0,0,0,0,"Low carbon steel was designed and prepared in a 25kg vacuum induction furnace. After the casting in the vacuum atmosphere the ingot was directly cooled into water, and then the steel was forged into an 80mm thick slab. The chemical composition of the steel is listed in Table 1 . The measured Ac1 and Ac3 temperatures for the present steel were 712 and 810°C respectively. After forging, the steel was reheated to 1200°C and held for 2h, and then it was rolled to 10mm thick plate. The plates were then cooled in air to 800°C from the finish rolling temperature (relaxation process) and followed by the accelerated cooling to 400°C, and then cooled to room temperature in air. In order to investigate the effect of tempering on the properties the samples were tempered at 700 °C for 0.5 and 1h.",597.0,877.0,17.0
